Repository: astroxhu/lenspy3d

# lenspy3d

<<<<<<< HEAD
=======

# lenspy3d
>>>>>>> 5b6c0c47f57bc530e2961492f7be70652249dc43

File: glass/Optical Glass Lookup Table(Typecode Reference).csv (part 1 of 9)
,Manufacturer,Classification,Designation,Primary Data,,,Refractive Indices,,,,,Dispersions,,,,,,Coefficients of Dispersion Formulae,,,,,,,Relative Internal Transmittance (at 10mm Thickness),,,,,,,,,,,Remarks,,,
,manufacturer,classification,glass,nd,vd,ve,nC,nd,ne,nF,ng,nF-nC,nd-nC,ng-nF,"?d,C","?g,F","??g,F",Formula,a1,a2,a3,a4,a5,a6,?0.80,?0.05,800nm,700nm,600nm,550nm,500nm,460nm,400nm,380nm,Std. Deviation,Precision Molding, i-line Capable,High Homogeneity,Other Comments
208,Hoya,Niobophosphate,E-FDS3,2.1042,17.02,16.88,2.0862,2.1042,2.1194,2.1511,2.1941,0.06488,0.01802,0.04302,0.2778,0.66307,0.0454,"Schott, n=2 m=4",4.112038700E+00,-1.82E-02,8.985210500E-02,7.871440000E-03,-5.22E-04,1.177306100E-04,458,417,99.40%,99.20%,98.20%,96.50%,92.50%,81.40%,0.00%,0.00%,44.15%,Not Specified,Not Specified,Not Specified,Consult manufacturer for available forms of supply.
253,Hoya,Lanthanide,TaFD65,2.0509,26.94,26.74,2.0397,2.0509,2.0601,2.0787,2.1023,0.039,0.01125,0.02361,0.2885,0.605385,0.0053,"Schott, n=2 m=4",4.011320200E+00,-1.78E-02,5.856933000E-02,4.320093200E-03,-3.11E-04,3.748563800E-05,423,367,99.70%,99.60%,99.40%,98.90%,96.20%,91.30%,60.90%,28.00%,26.24%,Not Specified,Not Specified,Not Specified,
109,Ohara,Lanthanide,S-LAH79,2.0033,28.3,28.1,1.993,2.0033,2.0117,2.0285,2.0497,0.03549,0.010289,0.021219,0.2899,0.598,0.0023,"Sellmeier, n=3",2.325571480E+00,5.079671330E-01,2.430871980E+00,1.328952080E-02,5.283354490E-02,1.611224080E+02,435,371,99.60%,98.80%,98.80%,97.90%,94.50%,88.00%,50.00%,16.00%,30.89%,Not Specified,Not Specified,Available,
873,CDGM,Lanthanide,H-ZLaF92,2.0033,28.32,28.1,1.9931,2.0033,2.0117,2.0285,2.0499,0.035432,0.010245,0.021373,0.2891,0.6032,0.0057,"Sellmeier, n=3",1.867622370E+00,1.230786200E+02,3.755691960E-01,5.966437300E-02,2.459331030E+00,1.414815800E-02,,370,98.70%,98.40%,97.60%,95.90%,91.30%,84.30%,52.10%,23.20%,27.78%,Not Specified,Not Specified,Not Specified,
207,Hoya,Niobophosphate,E-FDS2,2.0027,19.32,19.16,1.9881,2.0027,2.0149,2.04,2.0735,0.05191,0.0146,0.03349,0.2812,0.645155,0.0316,"Schott, n=2 m=4",3.767260300E+00,-1.70E-02,6.984963400E-02,6.386289200E-03,-5.08E-04,8.445552900E-05,443,402,99.80%,99.50%,99.30%,98.40%,95.40%,88.40%,3.20%,0.00%,44.24%,Not Specified,Not Specified,Not Specified,
321,Hoya,Niobophosphate,MP-FDS2,2.0018,19.33,19.17,1.9872,2.0018,2.0139,2.0391,2.0725,0.05184,0.0146,0.0334,0.2812,0.644676,0.0313,"Schott, n=2 m=4",3.771581000E+00,-2.77E-01,8.653687040E-01,4.159484027E-01,-1.50E-01,1.882757382E-02,462,403,99.90%,99.70%,99.10%,97.20%,91.10%,79.20%,2.00%,0.00%,43.77%,Suitable,Not Specified,Not Specified,Glass for pressed preforms.
322,Hoya,Niobophosphate,MC-FDS2,2.0018,19.33,19.17,1.9872,2.0018,2.0139,2.0391,2.0725,0.05184,0.0146,0.0334,0.2812,0.644676,0.0313,"Schott, n=2 m=4",3.771581000E+00,-2.77E-01,8.653687040E-01,4.159484027E-01,-1.50E-01,1.882757382E-02,443,402,99.80%,99.50%,99.30%,98.40%,95.40%,88.40%,3.20%,0.00%,44.24%,Suitable,Not Specified,Not Specified,Glass for pressed preforms.
251,Hoya,Lanthanide,TaFD55-W,2.001,29.13,28.92,1.9911,2.001,2.0091,2.0254,2.046,0.03435,0.0099,0.0206,0.2898,0.599709,0.0036,"Schott, n=2 m=4",3.831757800E+00,-1.53E-02,5.457384300E-02,2.310934600E-03,-4.45E-05,1.614388700E-05,392,360,99.90%,99.70%,99.60%,99.40%,98.60%,97.20%,86.40%,60.30%,13.82%,Not Specified,Not Specified,Not Specified,Transmission improved type.
320,Hoya,Niobophosphate,M-FDS2,2.0018,19.33,19.17,1.9872,2.0018,2.0139,2.0391,2.0725,0.05184,0.01457,0.03342,0.2812,0.644676,0.0313,"Schott, n=2 m=4",3.771581000E+00,-2.77E-01,8.653687040E-01,4.159484027E-01,-1.50E-01,1.882757382E-02,462,403,99.90%,99.70%,99.10%,97.20%,91.10%,79.20%,2.00%,0.00%,43.77%,Suitable,Not Specified,Not Specified,
896,CDGM,Lanthanide,D-ZF93,2.0017,20.7,20.53,1.9881,2.0017,2.0131,2.0365,2.0674,0.048391,0.01365,0.03092,0.282,0.6391,0.0286,"Schott, n=2 m=4",3.801253320E+00,-2.65E-02,4.811907150E-02,1.214210230E-02,-1.49E-03,1.368171580E-04,,405,99.00%,98.90%,98.60%,97.60%,91.80%,75.50%,1.80%,,35.70%,Suitable,Not Specified,Not Specified,
118,Ohara,Lanthanide,S-LAH99,2.001,29.1,28.9,1.991,2.001,2.0091,2.0254,2.046,0.03435,0.009952,0.020601,0.2897,0.5997,0.0054,"Sellmeier, n=3",2.391406620E+00,4.392192280E-01,2.383584670E+00,1.314675000E-02,5.532260420E-02,1.612599000E+02,407,360,99.90%,99.80%,99.80%,99.50%,98.00%,95.10%,76.00%,49.00%,18.31%,Not Specified,Not Specified,Available,
248,Hoya,Lanthanide,TaFD40-W,2.0007,25.46,25.26,1.9894,2.0007,2.01,2.0287,2.0528,0.03931,0.0113,0.0241,0.287,0.613584,0.0111,"Schott, n=2 m=4",3.810623200E+00,-1.64E-02,5.880109700E-02,3.491902600E-03,-1.69E-04,3.256933300E-05,400,368,99.80%,99.60%,99.50%,99.20%,98.30%,96.70%,79.90%,36.80%,22.03%,Not Specified,Not Specified,Not Specified,Transmission improved type.
621,Hikari,Lanthanide,J-LASFH16,2.001,29.12,28.9,1.991,2.001,2.0091,2.0254,2.046,0.034371,0.009961,0.020608,0.2898,0.5996,0.0041,"Sellmeier, n=3",1.088403810E-01,8.458350400E+01,2.545138440E-02,5.524599280E-02,4.600036030E-01,7.686664530E-03,406,364,99.20%,99.40%,99.60%,99.30%,97.80%,94.80%,76.00%,46.00%,19.12%,Not Specified,Not Specified,Not Specified,
252,Hoya,Lanthanide,TaFD55,2.001,29.13,28.92,1.9911,2.001,2.0091,2.0254,2.046,0.03435,0.00995,0.0206,0.2898,0.599709,0.0036,"Schott, n=2 m=4",3.831757800E+00,-1.53E-02,5.457384300E-02,2.310934600E-03,-4.45E-05,1.614388700E-05,406,363,99.80%,99.90%,99.80%,99.60%,98.10%,95.00%,74.90%,44.60%,19.83%,Not Specified,Not Specified,Not Specified,
623,Hikari,Lanthanide,J-LASFH17HS,2.0007,25.46,25.25,1.9894,2.0007,2.01,2.0287,2.0529,0.039311,0.0113,0.0241,0.2869,0.614,0.0123,"Sellmeier, n=3",1.001671100E-01,7.470660240E+01,2.871992840E-02,6.005283120E-02,4.547345350E-01,8.293182450E-03,419,374,99.00%,98.80%,98.40%,97.90%,95.90%,92.40%,63.00%,19.00%,28.57%,Not Specified,Not Specified,Not Specified,Transmission improved type.
249,Hoya,Lanthanide,TaFD40,2.0007,25.46,25.26,1.9894,2.0007,2.01,2.0287,2.0528,0.03931,0.01128,0.02412,0.287,0.613584,0.0111,"Schott, n=2 m=4",3.810623200E+00,-1.64E-02,5.880109700E-02,3.491902600E-03,-1.69E-04,3.256933300E-05,423,371,99.80%,99.70%,99.40%,98.80%,96.20%,91.90%,60.20%,21.90%,28.24%,Not Specified,Not Specified,Not Specified,
622,Hikari,Lanthanide,J-LASFH17,2.0007,25.46,25.25,1.9894,2.0007,2.01,2.0287,2.0529,0.039311,0.011277,0.024136,0.2869,0.614,0.0123,"Sellmeier, n=3",1.001671100E-01,7.470660240E+01,2.871992840E-02,6.005283120E-02,4.547345350E-01,8.293182450E-03,425,376,99.20%,99.30%,99.20%,98.50%,96.50%,92.10%,52.00%,11.00%,32.53%,Not Specified,Not Specified,Not Specified,
872,CDGM,Lanthanide,H-ZLaF90,2.0007,25.43,25.22,1.9894,2.0007,2.01,2.0288,2.0529,0.039357,0.011287,0.024171,0.2868,0.6141,0.0117,"Sellmeier, n=3",4.941671830E-01,6.023580380E-02,2.313751430E+00,1.371491870E-02,2.279298700E+00,1.480884360E+02,,375,99.50%,99.00%,98.50%,97.50%,94.00%,88.20%,52.00%,16.70%,30.33%,Not Specified,Not Specified,Not Specified,
209,Hoya,Niobophosphate,FDS16-W,1.9861,16.48,16.35,1.9695,1.9861,2.0001,2.0293,2.0691,0.05982,0.01663,0.03982,0.2781,0.665664,0.0469,"Schott, n=2 m=4",3.690609800E+00,-2.78E-02,6.313905100E-02,1.244369800E-02,-1.48E-03,1.747870100E-04,431,403,99.70%,99.50%,99.30%,98.40%,96.20%,92.80%,1.70%,0.00%,44.87%,Limited,Not Specified,Not Specified,
63,Ohara,Titanate,S-TIH57,1.963,24.1,23.9,1.9516,1.963,1.9724,1.9915,2.0163,0.03993,0.011402,0.024807,0.2855,0.6212,0.0187,"Sellmeier, n=3",2.211032560E+00,4.503469860E-01,2.477466630E+00,1.423302680E-02,6.385733920E-02,1.619376000E+02,433,373,99.70%,98.80%,98.80%,97.90%,95.00%,89.80%,51.00%,13.00%,31.77%,Not Specified,Not Specified,Available,
133,Ohara,Niobophosphate,S-NPH 3,1.9591,17.5,17.3,1.9438,1.9591,1.9719,1.9987,2.0349,0.0549,0.0153,0.036222,0.2787,0.6598,0.0466,"Sellmeier, n=3",2.098349030E+00,4.890883880E-01,2.940092680E+00,1.791238690E-02,7.766533530E-02,1.609304280E+02,430,398,99.90%,99.60%,99.60%,99.00%,97.00%,93.20%,12.00%,,32.61%,Not Specified,Not Specified,Available,
821,CDGM,Niobophosphate,H-ZF73,1.9591,17.47,17.33,1.9438,1.9591,1.9719,1.9986,2.0348,0.05489,0.015307,0.03615,0.2789,0.6586,0.0426,"Sellmeier, n=3",5.283369710E-01,7.593057430E-02,2.059599540E+00,1.713464690E-02,3.586380800E+00,1.893648090E+02,,395,99.30%,99.00%,98.10%,96.20%,91.50%,84.80%,17.10%,,29.83%,Not Specified,Not Specified,Not Specified,
354,Hoya,Lanthanide,MP-TAFD405,1.9515,29.83,29.61,1.9422,1.9515,1.959,1.9741,1.9931,0.0319,0.0093,0.019,0.2906,0.595298,0.001,"Schott, n=2 m=4",3.654235200E+00,-2.12E-01,6.508827157E-01,1.319260974E-01,-2.56E-02,1.319370945E-02,415,364,99.90%,99.80%,99.60%,98.90%,96.50%,92.40%,69.40%,40.20%,21.55%,Suitable,Not Specified,Not Specified,Glass for pressed preforms.
117,Ohara,Lanthanide,S-LAH98,1.9538,32.3,32.1,1.9451,1.9538,1.9607,1.9746,1.9921,0.02951,0.008609,0.017423,0.2918,0.5905,0.0013,"Sellmeier, n=3",2.285106290E+00,3.855322640E-01,2.065511200E+00,1.221789620E-02,5.147523420E-02,1.459208700E+02,390,352,99.90%,99.80%,99.80%,99.60%,98.60%,96.70%,86.00%,68.00%,11.34%,Not Specified,Not Specified,Available,
620,Hikari,Lanthanide,J-LASFH15HS,1.95,29.37,29.14,1.9406,1.95,1.9576,1.973,1.9924,0.03235,0.0094,0.0194,0.2898,0.6001,0.005,"Sellmeier, n=3",1.128081400E-01,8.533783360E+01,2.630464330E-02,5.512365150E-02,4.421436410E-01,7.630302790E-03,400,361,99.80%,99.90%,99.70%,99.40%,98.00%,95.70%,80.00%,52.00%,16.96%,Not Specified,Not Specified,Not Specified,Transmission improved type.
210,Hoya,Niobophosphate,FDS18-W,1.9459,17.98,17.84,1.9312,1.9459,1.9583,1.9838,2.0183,0.0526,0.0147,0.0344,0.2797,0.654563,0.0386,"Schott, n=2 m=4",3.563784000E+00,-2.54E-02,5.840165900E-02,9.231098300E-03,-9.55E-04,1.177745600E-04,415,390,99.80%,99.80%,99.60%,99.10%,98.00%,96.30%,36.00%,0.00%,38.62%,Limited,Not Specified,Not Specified,Transmission improved type.
250,Hoya,Lanthanide,TaFD45,1.9538,32.32,32.08,1.9451,1.9538,1.9607,1.9747,1.9921,0.02952,0.00862,0.01741,0.2918,0.58977,0,"Schott, n=2 m=4",3.672962000E+00,-1.52E-02,4.571870000E-02,2.186221000E-03,-9.94E-05,1.490466000E-05,392,356,99.90%,99.90%,99.90%,99.70%,98.60%,96.40%,85.70%,66.80%,11.77%,Not Specified,Not Specified,Not Specified,
624,Hikari,Lanthanide,J-LASFH21,1.9538,32.33,32.1,1.9451,1.9538,1.9607,1.9746,1.9921,0.029496,0.008605,0.017418,0.2917,0.5905,0.0004,"Sellmeier, n=3",1.173359920E-01,8.952099690E+01,2.488043480E-02,5.107310760E-02,4.460884290E-01,7.160232800E-03,392,357,99.00%,99.20%,99.20%,99.00%,98.00%,96.00%,85.00%,66.00%,11.80%,Not Specified,Not Specified,Not Specified,
205,Hoya,Niobophosphate,E-FDS1-W,1.9229,20.88,20.71,1.9104,1.9229,1.9332,1.9546,1.9828,0.04419,0.0125,0.0282,0.2825,0.639059,0.0283,"Schott, n=2 m=4",3.504463900E+00,-2.03E-02,5.380270000E-02,6.287419200E-03,-5.69E-04,7.355938700E-05,405,381,99.90%,99.80%,99.80%,99.60%,98.90%,97.60%,71.00%,3.90%,33.78%,Not Specified,Not Specified,Not Specified,Transmission improved type.
871,CDGM,Lanthanide,H-ZLaF89L,1.9538,32.31,32.09,1.9451,1.9538,1.9607,1.9747,1.9921,0.02952,0.00862,0.01743,0.292,0.5904,-0.0002,"Schott, n=2 m=4",3.669328060E+00,-1.37E-02,4.842163610E-02,1.321604820E-03,2.421725800E-05,8.501243510E-06,,360,99.60%,99.60%,99.60%,99.30%,97.70%,94.40%,75.40%,52.60%,17.13%,Not Specified,Not Specified,Available,
353,Hoya,Lanthanide,M-TAFD405,1.9515,29.83,29.61,1.9422,1.9515,1.959,1.9741,1.9931,0.0319,0.00927,0.01899,0.2906,0.595298,0.001,"Schott, n=2 m=4",3.654235200E+00,-2.12E-01,6.508827157E-01,1.319260974E-01,-2.56E-02,1.319370945E-02,415,364,99.90%,99.80%,99.60%,98.90%,96.50%,92.40%,69.40%,40.20%,21.55%,Suitable,Not Specified,Not Specified,Consult manufacturer for available forms of supply.
358,Hoya,Niobophosphate,MP-FDS1,1.9229,20.88,20.71,1.9104,1.9229,1.9332,1.9546,1.9827,0.0442,0.0125,0.0281,0.2828,0.636878,0.0263,"Schott, n=2 m=4",3.498422400E+00,-2.29E-01,7.790856806E-01,2.573676183E-01,-7.32E-02,4.202361999E-02,436,391,99.70%,99.50%,99.30%,98.30%,95.30%,89.60%,20.90%,0.00%,40.57%,Suitable,Not Specified,Not Specified,Glass for pressed preforms.
213,Hoya,Niobophosphate,FDS24-W,1.9212,23.96,23.77,1.9102,1.9212,1.9302,1.9487,1.9725,0.03845,0.011,0.0238,0.2858,0.620286,0.015,"Schott, n=2 m=4",3.512632700E+00,-1.53E-02,5.393606100E-02,3.494936900E-03,-1.80E-04,3.440318100E-05,405,367,99.30%,99.00%,98.70%,98.20%,96.70%,94.20%,75.90%,41.40%,20.35%,Not Specified,Not Specified,Not Specified,Transmission improved type.
619,Hikari,Lanthanide,J-LASFH15,1.95,29.37,29.14,1.9406,1.95,1.9576,1.973,1.9924,0.03235,0.009374,0.019414,0.2898,0.6001,0.005,"Sellmeier, n=3",1.128081400E-01,8.533783360E+01,2.630464330E-02,5.512365150E-02,4.421436410E-01,7.630302790E-03,409,366,98.90%,99.20%,99.10%,98.90%,97.50%,94.80%,72.00%,37.00%,22.28%,Not Specified,Not Specified,Not Specified,
823,CDGM,Niobophosphate,H-ZF88,1.946,17.94,17.8,1.9312,1.946,1.9583,1.9839,2.0185,0.052723,0.014735,0.034544,0.2795,0.6552,0.0401,"Sellmeier, n=3",2.042753490E+00,1.697429760E-02,1.982761530E+00,1.090681510E+02,5.042678290E-01,7.517107100E-02,,390,99.50%,99.30%,98.90%,97.90%,94.60%,88.60%,23.60%,,27.81%,Not Specified,Not Specified,Not Specified,
211,Hoya,Niobophosphate,FDS18,1.9459,17.98,17.84,1.9312,1.9459,1.9583,1.9838,2.0183,0.0526,0.01471,0.03443,0.2797,0.654563,0.0386,"Schott, n=2 m=4",3.563784000E+00,-2.54E-02,5.840165900E-02,9.231098300E-03,-9.55E-04,1.177745600E-04,449,398,99.60%,99.20%,98.20%,96.60%,92.30%,84.50%,7.40%,0.00%,42.63%,Not Specified,Not Specified,Not Specified,
132,Ohara,Niobophosphate,S-NPH 2,1.9229,18.9,18.7,1.9092,1.9229,1.9343,1.958,1.9897,0.04884,0.013702,0.031721,0.2806,0.6495,0.0386,"Sellmeier, n=3",2.038695100E+00,4.372696410E-01,2.967114610E+00,1.707962240E-02,7.492548130E-02,1.741553540E+02,433,391,99.60%,98.80%,98.80%,97.80%,95.30%,91.00%,24.00%,,27.71%,Not Specified,Not Specified,Available,
206,Hoya,Niobophosphate,E-FDS1,1.9229,20.88,20.71,1.9104,1.9229,1.9332,1.9546,1.9828,0.04419,0.01248,0.02824,0.2825,0.639059,0.0283,"Schott, n=2 m=4",3.504463900E+00,-2.03E-02,5.380270000E-02,6.287419200E-03,-5.69E-04,7.355938700E-05,427,386,99.60%,99.70%,99.30%,98.30%,96.00%,91.90%,37.60%,0.00%,37.86%,Not Specified,Not Specified,Not Specified,
357,Hoya,Niobophosphate,M-FDS1,1.9229,20.88,20.71,1.9104,1.9229,1.9332,1.9546,1.9827,0.0442,0.0125,0.02815,0.2828,0.636878,0.0263,"Schott, n=2 m=4",3.498422400E+00,-2.29E-01,7.790856806E-01,2.573676183E-01,-7.32E-02,4.202361999E-02,436,391,99.70%,99.50%,99.30%,98.30%,95.30%,89.60%,20.90%,0.00%,40.57%,Suitable,Not Specified,Not Specified,
815,CDGM,Niobophosphate,H-ZF62,1.9229,20.88,20.7,1.9104,1.9229,1.9332,1.9546,1.9829,0.044198,0.012468,0.028283,0.2821,0.6399,0.0298,"Sellmeier, n=3",2.552467960E+00,1.624506830E+02,4.656816070E-01,6.956008100E-02,2.028946800E+00,1.477113800E-02,,385,99.20%,99.00%,98.40%,97.30%,94.40%,90.80%,53.60%,,16.50%,Not Specified,Not Specified,Not Specified,
618,Hikari,Lanthanide,J-LASFH13HS,1.9037,31.27,31.04,1.8953,1.9037,1.9105,1.9241,1.9413,0.028895,0.0084,0.0172,0.2909,0.5948,0.0029,"Sellmeier, n=3",1.331019660E-01,9.962196700E+01,2.601389030E-02,5.276688330E-02,4.270584880E-01,7.327856650E-03,389,358,98.20%,98.20%,98.00%,97.60%,96.80%,95.30%,87.00%,69.00%,10.21%,Not Specified,Not Specified,Not Specified,Transmission improved type.
819,CDGM,Niobophosphate,H-ZF72A,1.9229,18.9,18.74,1.9092,1.9229,1.9343,1.958,1.9897,0.048839,0.013695,0.031739,0.2804,0.6499,0.0363,"Sellmeier, n=3",4.704786530E-01,7.360245090E-02,2.550402330E+00,1.493066210E+02,2.005934410E+00,1.629992260E-02,,390,99.60%,99.50%,99.20%,98.20%,95.50%,90.30%,35.30%,,23.58%,Not Specified,Not Specified,Not Specified,
214,Hoya,Niobophosphate,FDS24,1.9212,23.96,23.77,1.9102,1.9212,1.9302,1.9487,1.9725,0.03845,0.01099,0.02385,0.2858,0.620286,0.015,"Schott, n=2 m=4",3.512632700E+00,-1.53E-02,5.393606100E-02,3.494936900E-03,-1.80E-04,3.440318100E-05,419,369,99.70%,99.20%,98.90%,98.30%,95.80%,92.00%,65.70%,30.10%,24.90%,Not Specified,Not Specified,Not Specified,
628,Hikari,Lanthanide,J-LASFH24HS,1.902,25.26,25.06,1.8918,1.902,1.9104,1.9275,1.9495,0.035704,0.0102,0.022,0.2864,0.6166,0.0146,"Sellmeier, n=3",1.074930290E-01,8.155324580E+01,2.932238610E-02,6.080316110E-02,4.202016750E-01,8.517136930E-03,400,367,99.80%,99.40%,98.70%,98.40%,97.40%,95.80%,80.00%,43.00%,19.72%,Not Specified,Not Specified,Not Specified,Transmission improved type.
110,Ohara,Lanthanide,S-LAH88,1.9165,31.6,31.4,1.908,1.9165,1.9234,1.937,1.9542,0.029,0.008465,0.017142,0.2919,0.5911,0.0008,"Sellmeier, n=3",2.128443400E+00,4.050821390E-01,1.679184610E+00,1.173098150E-02,5.087065990E-02,1.070914560E+02,389,353,99.90%,99.60%,99.60%,99.40%,98.70%,97.30%,87.00%,68.00%,11.24%,Not Specified,Not Specified,Available,
245,Hoya,Lanthanide,TaFD35,1.9108,35.25,35.01,1.9032,1.9108,1.917,1.9291,1.9441,0.02584,0.00759,0.01505,0.2937,0.58243,-0.0027,"Schott, n=2 m=4",3.527474700E+00,-1.48E-02,3.974540200E-02,1.803472000E-03,-8.93E-05,1.137778300E-05,386,351,99.60%,99.50%,99.30%,99.30%,98.40%,96.60%,87.90%,73.00%,9.42%,Not Specified,Not Specified,Not Specified,
844,CDGM,Lanthanide,H-ZLaF4LA,1.9108,35.25,35,1.9032,1.9108,1.9169,1.9291,1.9441,0.025839,0.007584,0.01507,0.2935,0.5832,-0.0024,"Sellmeier, n=3",2.212551000E+00,1.181725400E-02,3.125426160E-01,4.958625800E-02,1.568624570E+00,1.155264900E+02,,355,99.20%,99.20%,99.20%,98.80%,97.60%,95.00%,82.10%,62.90%,13.02%,Not Specified,Not Specified,Not Specified,
845,CDGM,Lanthanide,H-ZLaF4LB,1.9108,35.28,35.03,1.9032,1.9108,1.9169,1.9291,1.9441,0.025815,0.007576,0.01506,0.2935,0.5834,-0.0022,"Sellmeier, n=3",3.037875400E-01,5.008773200E-02,2.221459310E+00,1.187582600E-02,1.549686850E+00,1.139576670E+02,,355,99.80%,99.80%,99.60%,99.40%,98.30%,96.40%,84.10%,65.60%,12.23%,Not Specified,Not Specified,Not Specified,
113,Ohara,Lanthanide,S-LAH93,1.9053,35,34.8,1.8977,1.9053,1.9114,1.9235,1.9386,0.02583,0.007573,0.015109,0.2931,0.5848,0,"Sellmeier, n=3",2.178843780E+00,3.255086830E-01,1.706086460E+00,1.157608790E-02,4.959825030E-02,1.289135800E+02,397,353,99.90%,99.80%,99.80%,99.60%,98.40%,95.90%,82.00%,65.00%,12.68%,Not Specified,Not Specified,Available,
617,Hikari,Lanthanide,J-LASFH13,1.9037,31.27,31.04,1.8953,1.9037,1.9105,1.9241,1.9413,0.028895,0.008406,0.017187,0.2909,0.5948,0.0029,"Sellmeier, n=3",1.331019660E-01,9.962196700E+01,2.601389030E-02,5.276688330E-02,4.270584880E-01,7.327856650E-03,397,359,98.20%,98.60%,98.40%,97.90%,96.70%,94.60%,82.00%,61.00%,13.30%,Not Specified,Not Specified,Not Specified,
114,Ohara,Lanthanide,S-LAH95,1.9037,31.3,31.1,1.8953,1.9037,1.9105,1.9241,1.9413,0.02883,0.008383,0.017192,0.2908,0.5963,0.0055,"Sellmeier, n=3",2.156366170E+00,3.295581780E-01,1.721789350E+00,1.228805100E-02,5.555078350E-02,1.244393400E+02,400,360,99.80%,99.50%,99.50%,99.20%,98.00%,95.60%,80.00%,56.00%,15.61%,Not Specified,Not Specified,Available,
241,Hoya,Lanthanide,TaFD25,1.9037,31.32,31.08,1.8953,1.9037,1.9105,1.9241,1.9413,0.02886,0.0084,0.01716,0.291,0.594595,0.0028,"Schott, n=2 m=4",3.490552800E+00,-1.63E-02,4.114632200E-02,2.716912400E-03,-1.83E-04,2.064186200E-05,393,359,99.70%,99.50%,99.50%,99.60%,98.60%,96.90%,85.40%,61.90%,13.33%,Not Specified,Not Specified,Not Specified,
865,CDGM,Lanthanide,H-ZLaF75A,1.9037,31.32,31.08,1.8953,1.9037,1.9105,1.9241,1.9413,0.028857,0.0084,0.01713,0.2911,0.5935,0.0012,"Schott, n=2 m=4",3.487513240E+00,-1.50E-02,4.322880950E-02,2.105922060E-03,-1.00E-04,1.623266330E-05,,360,99.50%,99.30%,99.30%,99.10%,97.70%,95.50%,82.70%,62.50%,13.17%,Not Specified,Not Specified,Not Specified,
351,Hoya,Lanthanide,MP-TAFD307,1.882,37.22,36.97,1.875,1.882,1.8876,1.8987,1.9124,0.02369,0.007,0.0137,0.2949,0.577037,-0.0044,"Schott, n=2 m=4",3.428606200E+00,-1.87E-01,5.056533406E-01,5.921949732E-02,-1.08E-02,1.284672756E-02,389,350,99.80%,99.90%,99.80%,99.60%,98.70%,97.10%,87.50%,70.30%,10.48%,Suitable,Not Specified,Not Specified,Glass for pressed preforms.
352,Hoya,Lanthanide,MC-TAFD307,1.882,37.22,36.97,1.875,1.882,1.8876,1.8987,1.9124,0.02369,0.007,0.0137,0.2949,0.577037,-0.0044,"Schott, n=2 m=4",3.428606200E+00,-1.87E-01,5.056533406E-01,5.921949732E-02,-1.08E-02,1.284672756E-02,384,351,99.60%,99.50%,99.40%,99.30%,98.60%,97.50%,89.80%,74.90%,8.70%,Suitable,Not Specified,Not Specified,Glass for pressed preforms.
866,CDGM,Lanthanide,H-ZLaF75B,1.9037,31.42,31.19,1.8953,1.9037,1.9105,1.924,1.9411,0.028762,0.008378,0.017093,0.2913,0.5943,0.0021,"Sellmeier, n=3",3.228043450E-01,5.526270600E-02,2.163711440E+00,1.245744360E-02,1.598677220E+00,1.082458970E+02,,360,99.60%,99.40%,99.30%,99.30%,98.30%,96.70%,86.40%,66.30%,11.72%,Not Specified,Not Specified,Not Specified,
616,Hikari,Lanthanide,J-LASFH9A,1.9027,35.77,35.52,1.8952,1.9027,1.9086,1.9205,1.9351,0.025234,0.007415,0.014674,0.2938,0.5815,-0.0028,"Sellmeier, n=3",1.119545250E-01,8.219892940E+01,2.002109470E-02,4.967366130E-02,4.342766460E-01,7.016179350E-03,381,350,99.80%,99.60%,99.00%,98.90%,98.40%,97.20%,91.50%,79.00%,7.16%,Not Specified,Not Specified,Not Specified,
627,Hikari,Lanthanide,J-LASFH24,1.902,25.26,25.06,1.8918,1.902,1.9104,1.9275,1.9495,0.035704,0.010226,0.022015,0.2864,0.6166,0.0146,"Sellmeier, n=3",1.074930290E-01,8.155324580E+01,2.932238610E-02,6.080316110E-02,4.202016750E-01,8.517136930E-03,409,369,99.10%,99.00%,98.90%,98.40%,97.00%,94.60%,73.00%,36.00%,22.41%,Not Specified,Not Specified,Not Specified,
232,Hoya,Niobate,NbFD27,1.9011,27.06,26.85,1.8915,1.9011,1.909,1.9248,1.945,0.0333,0.0096,0.02022,0.2885,0.607207,0.0076,"Schott, n=2 m=4",3.461330800E+00,-1.59E-02,4.615675200E-02,3.392718400E-03,-2.47E-04,3.107397500E-05,400,362,99.70%,99.50%,99.10%,98.50%,96.90%,94.40%,79.70%,53.90%,16.10%,Not Specified,Not Specified,Not Specified,
869,CDGM,Lanthanide,H-ZLaF78B,1.9007,37.05,36.8,1.8935,1.9007,1.9065,1.9178,1.9319,0.02431,0.007164,0.014051,0.2947,0.578,-0.0046,"Sellmeier, n=3",2.996365280E-01,4.705462600E-02,2.194527180E+00,1.154039700E-02,1.535723850E+00,1.126089280E+02,,350,99.80%,99.60%,99.40%,99.40%,98.40%,96.20%,86.20%,72.10%,9.91%,Not Specified,Not Specified,Not Specified,
247,Hoya,Lanthanide,TaFD37,1.9004,37.37,37.12,1.8933,1.9004,1.9062,1.9174,1.9313,0.02409,0.0071,0.01391,0.2949,0.577418,-0.0039,"Schott, n=2 m=4",3.494336900E+00,-1.36E-02,3.883317000E-02,1.113255500E-03,-7.40E-06,5.302775400E-06,386,348,99.70%,99.50%,99.40%,99.20%,98.40%,96.70%,88.40%,74.50%,8.91%,Not Specified,Not Specified,Not Specified,
246,Hoya,Lanthanide,TaFD37A,1.9004,37.37,37.12,1.8933,1.9004,1.9062,1.9174,1.9313,0.02409,0.0071,0.01389,0.2949,0.576588,-0.0044,"Schott, n=2 m=4",3.495812500E+00,-1.43E-02,3.780725100E-02,1.418407300E-03,-4.65E-05,6.919444000E-06,386,344,99.60%,99.50%,99.50%,99.40%,98.50%,96.80%,88.00%,75.00%,8.81%,Not Specified,Not Specified,Not Specified,
134,Ohara,Niobophosphate,S-NPH 4,1.8929,20.4,20.2,1.8805,1.8929,1.9031,1.9243,1.9524,0.04385,0.012376,0.028036,0.2822,0.6393,0.0308,"Sellmeier, n=3",1.935639310E+00,4.495964780E-01,2.718285730E+00,1.525852890E-02,6.968157780E-02,1.703271490E+02,409,380,99.90%,99.70%,99.70%,99.30%,98.20%,96.60%,71.00%,6.00%,32.93%,Not Specified,Not Specified,Available,
112,Ohara,Lanthanide,S-LAH92,1.8919,37.1,36.9,1.8848,1.8919,1.8976,1.9088,1.9227,0.02402,0.007076,0.013884,0.2946,0.578,-0.0034,"Sellmeier, n=3",2.104403110E+00,3.583461610E-01,1.630100640E+00,1.085318110E-02,4.434059200E-02,1.232498000E+02,390,349,99.90%,99.80%,99.80%,99.70%,99.00%,97.60%,87.00%,69.00%,11.00%,Not Specified,Not Specified,Available,
905,CDGM,Lanthanide,D-ZLaF67,1.8839,37.2,36.95,1.8769,1.8839,1.8895,1.9006,1.9143,0.02376,0.007,0.01373,0.2946,0.5779,-0.0045,"Schott, n=2 m=4",3.435957780E+00,-1.43E-02,3.698407800E-02,1.313997390E-03,-2.84E-05,5.774053610E-06,,350,99.60%,99.40%,99.10%,99.10%,98.30%,96.50%,86.70%,70.60%,10.26%,Suitable,Not Specified,Not Specified,
603,Hikari,Lanthanide,J-LASF08A,1.883,40.69,40.44,1.8766,1.883,1.8882,1.8983,1.9106,0.021701,0.006445,0.012311,0.297,0.5673,-0.0088,"Sellmeier, n=3",1.340457070E-01,9.832606210E+01,4.964634880E-02,2.943419530E-02,3.989120940E-01,5.389017540E-03,363,330,97.80%,98.90%,98.70%,98.60%,98.30%,97.50%,94.70%,90.50%,2.90%,Not Specified,Not Specified,Not Specified,
242,Hoya,Lanthanide,TaFD30,1.883,40.81,40.56,1.8766,1.883,1.8881,1.8982,1.9105,0.02164,0.00643,0.01224,0.2972,0.565619,-0.0093,"Schott, n=2 m=4",3.441903800E+00,-1.42E-02,3.435104000E-02,1.175227100E-03,-3.90E-05,3.741705400E-06,362,312,99.70%,99.90%,99.90%,99.90%,99.70%,98.70%,95.30%,90.60%,3.36%,Not Specified,Not Specified,Not Specified,
348,Hoya,Lanthanide,MP-TAFD305,1.8514,40.1,39.85,1.8451,1.8514,1.8564,1.8663,1.8784,0.02123,0.0063,0.0121,0.2966,0.569477,-0.0067,"Schott, n=2 m=4",3.327184000E+00,-1.82E-01,4.519927790E-01,5.008813077E-02,-1.44E-02,9.846994226E-03,378,341,99.40%,99.90%,99.90%,99.90%,99.50%,98.40%,92.70%,82.00%,6.33%,Suitable,Not Specified,Not Specified,Glass for pressed preforms.
349,Hoya,Lanthanide,MC-TAFD305,1.8514,40.1,39.85,1.8451,1.8514,1.8564,1.8663,1.8784,0.02123,0.0063,0.0121,0.2966,0.569477,-0.0067,"Schott, n=2 m=4",3.327184000E+00,-1.82E-01,4.519927790E-01,5.008813077E-02,-1.44E-02,9.846994226E-03,376,343,99.40%,99.50%,99.60%,99.70%,99.50%,98.60%,93.90%,84.50%,5.35%,Suitable,Not Specified,Not Specified,Glass for pressed preforms.
858,CDGM,Lanthanide,H-ZLaF68C,1.883,40.85,40.6,1.8766,1.883,1.8881,1.8982,1.9105,0.021617,0.006416,0.012272,0.2968,0.5677,-0.0084,"Sellmeier, n=3",1.588338840E+00,6.893650450E-03,8.517610350E-01,2.882904350E-02,1.582774160E+00,1.250356590E+02,,330,99.60%,99.60%,99.50%,99.50%,98.60%,96.90%,90.20%,81.10%,6.68%,Not Specified,Not Specified,Not Specified,
859,CDGM,Lanthanide,H-ZLaF68N,1.883,39.22,38.97,1.8763,1.883,1.8883,1.8989,1.9118,0.022515,0.006663,0.012898,0.2959,0.5729,-0.006,"Sellmeier, n=3",1.494550250E+00,1.097625230E+02,2.075742570E+00,1.040407700E-02,3.611381430E-01,4.126214200E-02,,340,99.60%,99.50%,99.40%,99.40%,99.10%,97.90%,91.60%,81.90%,6.32%,Not Specified,Not Specified,Not Specified,
613,Hikari,Lanthanide,J-LASF021HS,1.8503,32.35,32.11,1.8426,1.8503,1.8565,1.8689,1.8845,0.026281,0.0077,0.0156,0.2914,0.5947,0.0046,"Sellmeier, n=3",1.020887360E-01,7.180669860E+01,2.164922980E-02,5.593398600E-02,4.124833230E-01,7.389883290E-03,389,359,98.80%,98.70%,98.60%,98.50%,98.00%,96.80%,88.00%,68.00%,10.80%,Not Specified,Not Specified,Not Specified,Transmission improved type.
860,CDGM,Lanthanide,H-ZLaF68B,1.883,40.79,40.56,1.8766,1.883,1.8882,1.8982,1.9105,0.02164,0.00643,0.01233,0.2971,0.5695,-0.0067,"Schott, n=2 m=4",3.434182610E+00,-1.06E-02,4.000463030E-02,-6.38E-04,2.163530290E-04,-8.50E-06,,340,99.30%,99.30%,99.40%,99.40%,98.50%,97.10%,89.40%,77.20%,7.93%,Not Specified,Not Specified,Not Specified,
97,Ohara,Lanthanide,S-LAH58,1.883,40.8,40.5,1.8766,1.883,1.8881,1.8982,1.9105,0.02166,0.006437,0.012276,0.2972,0.5667,-0.0088,"Sellmeier, n=3",1.787649640E+00,6.526356000E-01,1.799145640E+00,8.473785360E-03,3.131264080E-02,1.327880010E+02,374,320,99.50%,99.50%,99.50%,99.50%,98.80%,97.40%,92.40%,84.00%,5.54%,Not Specified,Not Specified,Available,
350,Hoya,Lanthanide,M-TAFD307,1.882,37.22,36.97,1.875,1.882,1.8876,1.8987,1.9124,0.02369,0.00698,0.01367,0.2949,0.577037,-0.0044,"Schott, n=2 m=4",3.428606200E+00,-1.87E-01,5.056533406E-01,5.921949732E-02,-1.08E-02,1.284672756E-02,389,350,99.80%,99.90%,99.80%,99.60%,98.70%,97.10%,87.50%,70.30%,10.48%,Suitable,Not Specified,Not Specified,
244,Hoya,Lanthanide,TaFD33,1.881,40.14,39.89,1.8745,1.881,1.8862,1.8964,1.909,0.02194,0.0065,0.01252,0.2965,0.570647,-0.006,"Schott, n=2 m=4",3.431695500E+00,-1.32E-02,3.563186200E-02,9.137810900E-04,-4.04E-06,3.386768800E-06,381,343,99.80%,99.70%,99.50%,99.30%,98.60%,97.20%,90.40%,79.40%,7.21%,Not Specified,Not Specified,Not Specified,
243,Hoya,Lanthanide,TaFD32,1.8707,40.73,40.48,1.8644,1.8707,1.8758,1.8857,1.8979,0.02137,0.00634,0.01215,0.297,0.568554,-0.0068,"Schott, n=2 m=4",3.396108000E+00,-1.31E-02,3.485351600E-02,7.908317700E-04,7.699521200E-06,2.351674200E-06,370,324,99.90%,99.90%,99.70%,99.60%,99.00%,97.90%,93.20%,86.40%,4.82%,Not Specified,Not Specified,Not Specified,
62,Ohara,Titanate,S-TIH53W,1.8467,23.8,23.6,1.8365,1.8467,1.855,1.8721,1.8942,0.03561,0.0102,0.0221,0.2857,0.6205,0.0175,"Sellmeier, n=3",1.879048860E+00,3.697197750E-01,2.337308630E+00,1.441217700E-02,6.388179900E-02,1.826681800E+02,398,368,99.90%,99.90%,99.90%,99.50%,98.60%,97.10%,83.00%,45.00%,19.20%,Not Specified,Not Specified,Available,Transmission improved type.
215,Hoya,Niobophosphate,FDS90-SG,1.8467,23.79,23.6,1.8365,1.8467,1.8551,1.8721,1.8941,0.0356,0.0102,0.022,0.2857,0.619101,0.0137,"Schott, n=2 m=4",3.260632100E+00,-1.78E-02,4.090293800E-02,5.607693400E-03,-5.64E-04,5.476339100E-05,398,366,99.70%,99.40%,99.60%,99.50%,98.30%,96.60%,82.50%,41.50%,20.30%,Not Specified,Not Specified,Not Specified,Transmission improved type.
212,Hoya,Niobophosphate,FDS20-W ,1.8697,20.02,19.85,1.8574,1.8697,1.8798,1.9009,1.9288,0.04344,0.01224,0.02795,0.2819,0.643416,0.0312,"Schott, n=2 m=4",3.311474500E+00,-1.94E-02,5.162182900E-02,5.855602400E-03,-5.33E-04,7.319784400E-05,404,383,99.30%,99.30%,99.40%,99.20%,98.80%,98.30%,68.70%,0.00%,35.13%,Not Specified,Not Specified,Not Specified,
154,Ohara,Lanthanide,L-LAH94,1.861,37.1,36.85,1.8542,1.861,1.8665,1.8774,1.8908,0.023209,0.006839,0.013427,0.2947,0.5785,-0.0029,"Sellmeier, n=3",2.006214200E+00,3.470298880E-01,1.416883820E+00,1.054992380E-02,4.458450130E-02,1.059952500E+02,385,349,99.90%,99.90%,99.80%,99.80%,99.30%,98.30%,90.80%,75.00%,8.78%,Suitable,Not Specified,Available,
565,Hikari,Niobophosphate,J-SFH2,1.8607,23.08,22.89,1.8501,1.8607,1.8695,1.8874,1.9108,0.037297,0.01062,0.023342,0.2847,0.6258,0.0202,"Sellmeier, n=3",1.105075180E-01,7.395413380E+01,3.189576250E-02,6.346159140E-02,4.014157570E-01,9.052426090E-03,403,367,99.60%,99.50%,99.20%,98.50%,96.50%,93.80%,77.00%,36.00%,22.14%,Not Specified,Not Specified,Not Specified,
561,Hikari,Niobophosphate,J-SF03HS,1.8467,23.8,23.61,1.8365,1.8467,1.855,1.8721,1.8942,0.035579,0.0102,0.0221,0.2854,0.6215,0.0171,"Sellmeier, n=3",1.119239410E-01,8.284100740E+01,3.048413190E-02,6.236992940E-02,3.979732730E-01,9.101666100E-03,398,368,99.00%,99.20%,98.60%,98.30%,97.30%,95.70%,82.00%,44.00%,19.16%,Not Specified,Not Specified,Not Specified,Transmission improved type.
135,Ohara,Niobophosphate,S-NPH 5,1.859,22.7,22.5,1.8482,1.859,1.8678,1.886,1.9097,0.03779,0.010747,0.023747,0.2844,0.6284,0.0237,"Sellmeier, n=3",1.891089960E+00,3.952201260E-01,2.204921270E+00,1.411644990E-02,6.628344450E-02,1.486807000E+02,397,364,99.80%,99.40%,99.40%,99.10%,97.90%,96.20%,84.00%,41.00%,20.33%,Not Specified,Not Specified,Available,
234,Hoya,Niobate,NbFD30,1.8588,30,29.77,1.8505,1.8588,1.8656,1.8792,1.8963,0.02863,0.00831,0.01712,0.2904,0.597974,0.0036,"Schott, n=2 m=4",3.324127700E+00,-1.40E-02,4.093230300E-02,2.291557200E-03,-1.29E-04,1.847884800E-05,388,359,99.90%,99.80%,99.50%,99.30%,98.50%,97.10%,88.90%,68.70%,10.84%,Not Specified,Not Specified,Not Specified,
96,Ohara,Lanthanide,S-LAH55VS,1.8348,42.7,42.5,1.829,1.8348,1.8395,1.8485,1.8596,0.01953,0.0058,0.011,0.2981,0.5648,-0.0075,"Sellmeier, n=3",1.925910950E+00,3.489534600E-01,1.422307440E+00,9.611524900E-03,3.651329800E-02,1.033640900E+02,356,319,99.90%,99.90%,99.90%,99.90%,99.60%,99.10%,97.00%,93.60%,2.25%,Not Specified,Not Specified,Available,Cost-effectiveness improved type.
843,CDGM,Lanthanide,H-ZLaF3,1.8554,36.59,36.34,1.8486,1.8554,1.861,1.8719,1.8855,0.023381,0.00688,0.01352,0.2943,0.5781,-0.0053,"Schott, n=2 m=4",3.332606140E+00,-1.42E-02,3.662999520E-02,1.020379090E-03,-3.17E-06,5.765562770E-06,,350,99.70%,99.60%,99.40%,99.20%,98.40%,96.90%,88.60%,74.00%,9.06%,Not Specified,Not Specified,Not Specified,
602,Hikari,Lanthanide,J-LASF05HS,1.8348,42.73,42.48,1.829,1.8348,1.8395,1.8485,1.8596,0.019535,0.0058,0.011,0.298,0.5648,-0.0079,"Sellmeier, n=3",1.076859980E-01,7.576470150E+01,2.516662460E-02,3.624648250E-02,4.060602160E-01,6.091158410E-03,353,318,99.90%,99.90%,99.30%,99.30%,99.00%,98.50%,96.50%,93.60%,2.17%,Not Specified,Not Specified,Not Specified,Transmission improved type.
127,Ohara,Niobate,S-NBH56,1.8548,24.8,24.6,1.8449,1.8548,1.8629,1.8793,1.9004,0.03447,0.009904,0.021103,0.2873,0.6122,0.0109,"Sellmeier, n=3",1.851914380E+00,4.311028520E-01,3.452782840E+00,1.327326200E-02,5.859446440E-02,2.393570890E+02,389,358,99.90%,99.60%,99.60%,99.30%,98.30%,97.00%,87.00%,69.00%,10.87%,Not Specified,Not Specified,Available,
327,Hoya,Niobophosphate,MP-NBFD10-20,1.8346,37.29,37.04,1.828,1.8346,1.8399,1.8504,1.8633,0.02238,0.0066,0.0129,0.2945,0.576408,-0.0048,"Schott, n=2 m=4",3.272258600E+00,-2.55E-01,3.689849912E-01,1.632477794E-01,-6.01E-02,1.465056207E-02,386,346,99.70%,99.90%,99.90%,99.70%,98.90%,97.00%,87.60%,74.50%,9.15%,Suitable,Not Specified,Not Specified,Glass for pressed preforms.
231,Hoya,Niobate,NbFD25,1.8545,25.16,24.97,1.8447,1.8545,1.8625,1.8787,1.8994,0.03397,0.00978,0.02073,0.2878,0.610244,0.0073,"Schott, n=2 m=4",3.287938900E+00,-1.59E-02,4.563880700E-02,3.302766100E-03,-2.17E-04,2.962586300E-05,389,355,99.90%,99.80%,99.50%,99.40%,98.50%,97.30%,87.40%,70.50%,10.38%,Not Specified,Not Specified,Not Specified,Consult manufacturer for available forms of supply.
151,Ohara,Lanthanide,L-LAH85V,1.854,40.38,40.13,1.8477,1.854,1.859,1.8689,1.8809,0.021151,0.006279,0.012031,0.2969,0.5688,-0.0073,"Sellmeier, n=3",1.974605030E+00,3.619035920E-01,1.384332410E+00,1.018542580E-02,3.848291180E-02,1.037136270E+02,373,340,99.90%,99.90%,99.90%,99.90%,99.50%,98.70%,94.40%,86.00%,4.93%,Suitable,Not Specified,Available,
907,CDGM,Lanthanide,D-ZLaF85L,1.8537,40.58,40.34,1.8475,1.8537,1.8587,1.8685,1.8804,0.021038,0.00624,0.01193,0.2967,0.5674,-0.0092,"Schott, n=2 m=4",3.334726770E+00,-1.26E-02,3.459332950E-02,5.460910240E-04,4.290527910E-05,2.509640530E-07,,340,99.40%,99.30%,99.00%,98.90%,98.30%,97.20%,93.30%,86.80%,4.41%,Suitable,Not Specified,Available,
100,Ohara,Lanthanide,S-LAH60MQ,1.834,37.2,36.9,1.8274,1.834,1.8393,1.8498,1.8628,0.02244,0.0066,0.013,0.2945,0.5786,-0.0027,"Sellmeier, n=3",1.955390630E+00,3.025502190E-01,1.343113900E+00,1.091113650E-02,4.546667000E-02,1.135808500E+02,377,336,99.80%,99.50%,99.50%,99.50%,98.90%,97.60%,92.70%,83.00%,5.87%,Not Specified,Not Specified,Available,Environmental resistance improved type.
101,Ohara,Lanthanide,S-LAH60V,1.834,37.2,37,1.8274,1.834,1.8393,1.8498,1.8628,0.02241,0.0066,0.013,0.2945,0.5807,-0.0006,"Sellmeier, n=3",2.050819620E+00,2.084752570E-01,1.314863940E+00,1.160359910E-02,5.264893590E-02,9.938065000E+01,383,350,99.90%,99.60%,99.60%,99.60%,99.10%,97.90%,90.90%,77.00%,8.03%,Not Specified,Not Specified,Available,Cost-effectiveness improved type.
908,CDGM,Lanthanide,D-ZLaF85A,1.8522,40.11,39.85,1.8459,1.8522,1.8573,1.8672,1.8793,0.021248,0.0063,0.0121,0.2965,0.5695,-0.0079,"Schott, n=2 m=4",3.326999810E+00,-1.19E-02,3.581384470E-02,2.515196650E-04,8.801795310E-05,-1.87E-06,,340,99.60%,99.50%,99.20%,99.20%,98.50%,97.40%,92.10%,83.60%,5.64%,Suitable,Not Specified,Not Specified,
111,Ohara,Lanthanide,S-LAH89,1.8515,40.8,40.5,1.8453,1.8515,1.8565,1.8662,1.8781,0.02088,0.006196,0.011891,0.2967,0.5695,-0.006,"Sellmeier, n=3",1.951188270E+00,3.776072230E-01,1.477572620E+00,9.765607990E-03,3.822320430E-02,1.122367200E+02,376,339,99.90%,99.90%,99.90%,99.80%,99.30%,98.30%,93.00%,84.00%,5.66%,Not Specified,Not Specified,Available,
324,Hoya,Niobophosphate,MP-FDS910-50,1.8217,24.04,23.84,1.8119,1.8217,1.8297,1.8461,1.8674,0.03417,0.0097,0.0213,0.2855,0.623939,0.0187,"Schott, n=2 m=4",3.166790200E+00,-1.78E-01,6.384936772E-01,1.129383998E-01,-3.62E-02,1.706615650E-02,421,374,99.90%,99.70%,99.50%,98.80%,96.20%,91.80%,59.60%,15.00%,30.49%,Suitable,Not Specified,Not Specified,Glass for pressed preforms.
325,Hoya,Niobophosphate,MC-FDS910-50,1.8217,24.04,23.84,1.8119,1.8217,1.8297,1.8461,1.8674,0.03417,0.0097,0.0213,0.2855,0.623939,0.0187,"Schott, n=2 m=4",3.166790200E+00,-1.78E-01,6.384936772E-01,1.129383998E-01,-3.62E-02,1.706615650E-02,405,373,99.70%,99.40%,99.30%,99.00%,97.50%,95.20%,73.70%,20.40%,27.73%,Suitable,Not Specified,Not Specified,Glass for pressed preforms.
345,Hoya,Lanthanide,MP-TAFD51-50,1.8213,42.73,42.47,1.8156,1.8213,1.8259,1.8348,1.8457,0.01922,0.0057,0.0109,0.2981,0.565036,-0.0066,"Schott, n=2 m=4",3.228805200E+00,-1.95E-01,4.041583607E-01,1.504067115E-01,-7.37E-03,6.396404871E-03,374,337,99.90%,99.90%,99.90%,99.80%,99.30%,98.20%,93.30%,85.20%,5.25%,Suitable,Not Specified,Not Specified,Glass for pressed preforms.
346,Hoya,Lanthanide,MC-TAFD51-50,1.8213,42.73,42.47,1.8156,1.8213,1.8259,1.8348,1.8457,0.01922,0.0057,0.0109,0.2981,0.565036,-0.0066,"Schott, n=2 m=4",3.228805200E+00,-1.95E-01,4.041583607E-01,1.504067115E-01,-7.37E-03,6.396404871E-03,368,337,99.90%,99.90%,99.80%,99.70%,99.50%,99.00%,96.00%,90.00%,3.48%,Suitable,Not Specified,Not Specified,Glass for pressed preforms.
870,CDGM,Lanthanide,H-ZLaF85L,1.8515,40.73,40.48,1.8453,1.8515,1.8565,1.8662,1.8781,0.020908,0.00621,0.011898,0.297,0.5691,-0.0073,"Sellmeier, n=3",1.951466670E+00,9.691675700E-03,3.778279390E-01,3.839291540E-02,1.418769390E+00,1.006072910E+02,,330,99.80%,99.70%,99.50%,99.50%,99.10%,98.20%,93.70%,87.90%,4.26%,Not Specified,Not Specified,Available,
347,Hoya,Lanthanide,M-TAFD305,1.8514,40.1,39.85,1.8451,1.8514,1.8564,1.8663,1.8784,0.02123,0.0063,0.01209,0.2966,0.569477,-0.0067,"Schott, n=2 m=4",3.327184000E+00,-1.82E-01,4.519927790E-01,5.008813077E-02,-1.44E-02,9.846994226E-03,378,341,99.40%,99.90%,99.90%,99.90%,99.50%,98.40%,92.70%,82.00%,6.33%,Suitable,Not Specified,Not Specified,
646,Hikari,Lanthanide,Q-LASFH58S,1.8511,40.12,39.88,1.8448,1.8511,1.8561,1.866,1.8781,0.021211,0.006299,0.012059,0.297,0.5685,-0.0085,"Sellmeier, n=3",1.022406360E-01,7.316198620E+01,2.590995100E-02,3.799773050E-02,4.107644620E-01,6.403441970E-03,368,328,99.90%,99.80%,99.80%,99.70%,99.40%,98.50%,94.90%,89.00%,3.87%,Suitable,Not Specified,Not Specified,
612,Hikari,Lanthanide,J-LASF021,1.8503,32.35,32.11,1.8426,1.8503,1.8565,1.8689,1.8845,0.026281,0.007658,0.015629,0.2914,0.5947,0.0046,"Sellmeier, n=3",1.020887360E-01,7.180669860E+01,2.164922980E-02,5.593398600E-02,4.124833230E-01,7.389883290E-03,398,360,99.20%,99.30%,99.10%,99.00%,97.80%,95.60%,82.00%,58.00%,14.65%,Not Specified,Not Specified,Not Specified,
863,CDGM,Lanthanide,H-ZLaF71,1.8503,32.3,32.06,1.8426,1.8503,1.8565,1.8689,1.8845,0.026326,0.007681,0.015613,0.2918,0.5931,0.0024,"Sellmeier, n=3",2.761545980E-01,5.579963820E-02,2.025690850E+00,1.207005880E-02,1.445135090E+00,9.987782230E+01,,360,99.20%,99.10%,98.90%,98.60%,97.20%,94.90%,81.20%,61.10%,13.61%,Not Specified,Not Specified,Not Specified,
108,Ohara,Lanthanide,S-LAH71,1.8503,32.3,32,1.8426,1.8503,1.8565,1.8689,1.8846,0.02634,0.007673,0.015623,0.2912,0.5929,0.0036,"Sellmeier, n=3",1.982800310E+00,3.167584500E-01,2.444726460E+00,1.189874590E-02,5.271560010E-02,2.132206970E+02,417,364,99.80%,99.50%,99.50%,99.20%,97.60%,94.50%,65.00%,29.00%,25.70%,Not Specified,Not Specified,Available,
128,Ohara,Niobate,S-NBH57,1.8503,30,29.8,1.842,1.8503,1.8569,1.8703,1.8873,0.0283,0.008213,0.016919,0.2902,0.5979,0.0051,"Sellmeier, n=3",1.920264880E+00,3.715352400E-01,2.552057040E+00,1.184680280E-02,5.321054720E-02,2.045493000E+02,399,355,99.80%,99.40%,99.40%,99.30%,97.80%,95.50%,81.00%,60.00%,14.21%,Not Specified,Not Specified,Available,
331,Hoya,Lanthanide,MC-NBFD135,1.8083,40.92,40.67,1.8025,1.8083,1.813,1.8222,1.8335,0.01976,0.0059,0.0112,0.2969,0.56832,-0.0061,"Schott, n=2 m=4",3.181969800E+00,-2.02E-01,3.923051688E-01,6.085798974E-02,-3.57E-02,1.185022680E-02,366,335,99.90%,99.90%,99.90%,99.90%,99.50%,98.90%,96.30%,91.40%,3.01%,Suitable,Not Specified,Not Specified,Glass for pressed preforms.
867,CDGM,Lanthanide,H-ZLaF76,1.8501,30.06,29.83,1.8419,1.8501,1.8568,1.8702,1.8872,0.028285,0.00822,0.01695,0.2907,0.5995,0.005,"Schott, n=2 m=4",3.297597740E+00,-1.72E-02,3.869121140E-02,2.681887610E-03,-2.04E-04,2.433250220E-05,,360,99.70%,99.60%,99.20%,98.60%,97.10%,94.60%,79.00%,53.00%,16.50%,Not Specified,Not Specified,Not Specified,
131,Ohara,Niobophosphate,S-NPH 1W,1.8081,22.8,22.6,1.798,1.8081,1.8164,1.8335,1.8559,0.0355,0.0101,0.0224,0.2841,0.6307,0.0261,"Sellmeier, n=3",1.751566230E+00,3.640063040E-01,2.478741410E+00,1.350046810E-02,6.682451470E-02,1.707560060E+02,395,372,99.90%,99.60%,99.60%,99.30%,98.60%,97.80%,87.00%,28.00%,24.91%,Not Specified,Not Specified,Available,Transmission improved type.
