Repository: astroxhu/lenspy3d

# lenspy3d

<<<<<<< HEAD
=======

# lenspy3d
>>>>>>> 5b6c0c47f57bc530e2961492f7be70652249dc43

File: glass/Optical Glass Lookup Table(Typecode Reference).csv (part 2 of 9)
,Manufacturer,Classification,Designation,Primary Data,,,Refractive Indices,,,,,Dispersions,,,,,,Coefficients of Dispersion Formulae,,,,,,,Relative Internal Transmittance (at 10mm Thickness),,,,,,,,,,,Remarks,,,
868,CDGM,Lanthanide,H-ZLaF76A,1.8501,30.01,29.78,1.8419,1.8501,1.8568,1.8702,1.8872,0.028326,0.008211,0.016991,0.2899,0.5998,0.0052,"Sellmeier, n=3",2.000792860E+00,1.295998700E-02,1.530206710E+00,1.311074830E+02,2.899553070E-01,5.773797700E-02,,360,99.40%,99.30%,98.50%,97.60%,95.30%,92.40%,78.00%,52.40%,16.43%,Not Specified,Not Specified,Not Specified,
626,Hikari,Lanthanide,J-LASFH23,1.85,27.03,26.81,1.8409,1.85,1.8574,1.8724,1.8916,0.03145,0.009052,0.019163,0.2878,0.6093,0.0103,"Sellmeier, n=3",1.152151130E-01,8.864789480E+01,2.766093210E-02,5.861673770E-02,4.039045420E-01,8.322501560E-03,390,361,99.10%,99.10%,99.10%,98.80%,98.00%,96.60%,87.00%,64.00%,12.30%,Not Specified,Not Specified,Not Specified,
564,Hikari,Niobophosphate,J-SFH1HS,1.8081,22.74,22.55,1.798,1.8081,1.8164,1.8335,1.8559,0.035538,0.0101,0.0223,0.2842,0.6288,0.0226,"Sellmeier, n=3",9.857304520E-02,6.724120040E+01,3.041587990E-02,6.534139190E-02,3.829169920E-01,9.408131640E-03,393,370,99.90%,99.80%,99.60%,99.30%,98.70%,97.80%,89.00%,38.00%,21.43%,Not Specified,Not Specified,Not Specified,Transmission improved type.
625,Hikari,Lanthanide,J-LASFH22,1.8485,43.79,43.54,1.8427,1.8485,1.8531,1.8621,1.873,0.019376,0.005782,0.010889,0.2984,0.562,-0.0089,"Sellmeier, n=3",1.144551880E-01,8.681618610E+01,3.364394920E-02,3.014149550E-02,4.028667520E-01,5.822284840E-03,363,328,99.10%,98.70%,98.70%,98.70%,98.40%,97.80%,95.00%,90.70%,2.91%,Not Specified,Not Specified,Not Specified,
216,Hoya,Niobophosphate,FDS90,1.8467,23.79,23.6,1.8365,1.8467,1.8551,1.8721,1.8941,0.0356,0.01017,0.02204,0.2857,0.619101,0.0137,"Schott, n=2 m=4",3.260632100E+00,-1.78E-02,4.090293800E-02,5.607693400E-03,-5.64E-04,5.476339100E-05,402,368,99.70%,99.20%,99.10%,99.00%,97.70%,95.40%,78.60%,39.30%,21.09%,Not Specified,Not Specified,Not Specified,
229,Hoya,Niobate,NbFD15-W,1.8061,33.27,33.03,1.799,1.8061,1.8118,1.8232,1.8375,0.02422,0.0071,0.0143,0.2924,0.58877,0,"Schott, n=2 m=4",3.154001100E+00,-1.33E-02,3.410331200E-02,1.847216700E-03,-1.08E-04,1.297590100E-05,378,351,99.60%,99.60%,99.60%,99.60%,98.80%,98.20%,94.30%,82.50%,5.95%,Not Specified,Not Specified,Not Specified,Transmission improved type.
61,Ohara,Titanate,S-TIH53,1.8467,23.8,23.6,1.8365,1.8467,1.855,1.8721,1.8942,0.03561,0.010172,0.022093,0.2857,0.6205,0.0175,"Sellmeier, n=3",1.879048860E+00,3.697197750E-01,2.337308630E+00,1.441217700E-02,6.388179900E-02,1.826681800E+02,408,370,99.70%,98.90%,98.90%,98.70%,97.10%,94.80%,75.00%,35.00%,22.65%,Not Specified,Not Specified,Available,
560,Hikari,Niobophosphate,J-SF03,1.8467,23.8,23.61,1.8365,1.8467,1.855,1.8721,1.8942,0.035579,0.010155,0.022113,0.2854,0.6215,0.0171,"Sellmeier, n=3",1.119239410E-01,8.284100740E+01,3.048413190E-02,6.236992940E-02,3.979732730E-01,9.101666100E-03,407,370,98.30%,98.20%,98.50%,98.50%,97.00%,94.70%,74.00%,34.00%,22.85%,Not Specified,Not Specified,Not Specified,
329,Hoya,Lanthanide,MP-NBFD130,1.8061,40.73,40.48,1.8002,1.8061,1.8108,1.82,1.8313,0.0198,0.0059,0.0113,0.2969,0.568687,-0.0056,"Schott, n=2 m=4",3.173794000E+00,-2.03E-01,3.933846165E-01,5.998490379E-02,-3.61E-02,1.306637029E-02,372,337,99.30%,99.90%,99.90%,99.90%,99.60%,98.60%,94.30%,86.80%,4.64%,Suitable,Not Specified,Not Specified,Glass for pressed preforms.
330,Hoya,Lanthanide,MC-NBFD130,1.8061,40.73,40.48,1.8002,1.8061,1.8108,1.82,1.8313,0.0198,0.0059,0.0113,0.2969,0.568687,-0.0056,"Schott, n=2 m=4",3.173794000E+00,-2.03E-01,3.933846165E-01,5.998490379E-02,-3.61E-02,1.306637029E-02,369,338,99.70%,99.60%,99.40%,99.30%,99.00%,98.10%,94.90%,88.70%,3.83%,Suitable,Not Specified,Not Specified,Glass for pressed preforms.
94,Ohara,Lanthanide,S-LAH53V,1.8061,40.9,40.7,1.8003,1.8061,1.8108,1.82,1.8312,0.01969,0.0058,0.0113,0.2966,0.5713,-0.0039,"Sellmeier, n=3",1.966009550E+00,2.051433050E-01,1.232009340E+00,1.078177850E-02,4.637278690E-02,9.769406000E+01,372,341,99.90%,99.80%,99.80%,99.80%,99.50%,98.90%,95.40%,88.00%,4.18%,Not Specified,Not Specified,Available,Cost-effectiveness improved type.
217,Hoya,Niobophosphate,FDS90(P),1.8467,23.88,23.69,1.8365,1.8467,1.855,1.872,1.8939,0.03546,0.01013,0.02195,0.2859,0.619007,0.0137,"Schott, n=2 m=4",3.256561900E+00,-1.58E-02,4.433032200E-02,4.362009800E-03,-3.69E-04,4.299968200E-05,402,368,99.70%,99.20%,99.10%,99.00%,97.70%,95.40%,78.60%,39.30%,21.09%,Not Specified,Not Specified,Available,
810,CDGM,Titanate,H-ZF52,1.8467,23.78,23.6,1.8365,1.8467,1.8551,1.8721,1.8941,0.035597,0.01017,0.022,0.2857,0.618,0.0128,"Schott, n=2 m=4",3.267600580E+00,-2.05E-02,3.515076720E-02,7.701513480E-03,-9.08E-04,7.526495550E-05,,370,99.40%,99.10%,99.10%,98.70%,97.30%,95.30%,78.90%,41.30%,20.32%,Not Specified,Not Specified,Not Specified,
813,CDGM,Titanate,H-ZF52A,1.8467,23.78,23.6,1.8365,1.8467,1.8551,1.8721,1.8942,0.035597,0.01017,0.02208,0.2857,0.6203,0.0151,"Schott, n=2 m=4",3.250686200E+00,-1.34E-02,4.836259130E-02,3.144427510E-03,-1.97E-04,3.476456790E-05,,370,99.80%,99.60%,99.30%,98.90%,97.50%,95.30%,74.00%,33.00%,23.54%,Not Specified,Not Specified,Not Specified,
814,CDGM,Titanate,ZF52,1.8467,23.83,23.64,1.8365,1.8467,1.855,1.8721,1.8941,0.035534,0.01015,0.022,0.2857,0.6191,0.014,"Schott, n=2 m=4",3.242645000E+00,-7.80E-03,5.338086210E-02,1.511541520E-03,7.221947440E-05,1.660265900E-05,,365,99.60%,99.70%,99.70%,99.70%,99.30%,98.30%,82.00%,46.00%,19.00%,Not Specified,Not Specified,Not Specified,
239,Hoya,Lanthanide,TaFD5G,1.8348,42.72,42.47,1.829,1.8348,1.8395,1.8485,1.8596,0.01954,0.00583,0.01104,0.2981,0.564995,-0.0067,"Schott, n=2 m=4",3.275679900E+00,-1.45E-02,3.078010200E-02,7.891551500E-04,-4.08E-06,2.227396500E-06,360,323,99.90%,99.80%,99.70%,99.70%,99.40%,98.70%,95.50%,90.80%,3.23%,Not Specified,Not Specified,Not Specified,
199,Hoya,Titanate,FD60-W,1.8052,25.46,25.25,1.7961,1.8052,1.8126,1.8277,1.8472,0.03163,0.0091,0.0195,0.2868,0.615555,0.0132,"Schott, n=2 m=4",3.117148300E+00,-1.16E-02,4.486497500E-02,1.658849100E-03,2.571685400E-05,1.475765700E-05,390,363,99.80%,99.30%,99.20%,99.30%,98.60%,97.70%,89.10%,59.30%,13.98%,Not Specified,Not Specified,Not Specified,Transmission improved type.
240,Hoya,Lanthanide,TaFD5F,1.8348,42.72,42.47,1.829,1.8348,1.8395,1.8485,1.8596,0.01954,0.00583,0.01104,0.298,0.564995,-0.0064,"Schott, n=2 m=4",3.275546000E+00,-1.45E-02,3.092206200E-02,7.328998100E-04,4.657330700E-06,1.824274600E-06,360,323,99.80%,99.70%,99.90%,99.90%,99.80%,98.80%,96.50%,92.20%,2.73%,Not Specified,Not Specified,Not Specified,
601,Hikari,Lanthanide,J-LASF05,1.8348,42.73,42.48,1.829,1.8348,1.8395,1.8485,1.8596,0.019535,0.005821,0.011033,0.298,0.5648,-0.0079,"Sellmeier, n=3",1.076859980E-01,7.576470150E+01,2.516662460E-02,3.624648250E-02,4.060602160E-01,6.091158410E-03,365,323,98.90%,99.50%,99.50%,99.60%,99.20%,98.60%,95.20%,90.00%,3.38%,Not Specified,Not Specified,Not Specified,
853,CDGM,Lanthanide,H-ZLaF55D,1.8348,42.73,42.48,1.829,1.8348,1.8395,1.8485,1.8595,0.019539,0.005827,0.011026,0.2982,0.5643,-0.0086,"Sellmeier, n=3",2.277652750E-01,4.122217980E-02,2.046869060E+00,1.074894900E-02,1.208889280E+00,8.785189980E+01,400,320,99.80%,99.80%,99.80%,99.80%,99.50%,98.90%,95.70%,91.30%,3.07%,Not Specified,Not Specified,Not Specified,
854,CDGM,Lanthanide,H-ZLaF55C,1.8348,42.71,42.47,1.829,1.8348,1.8395,1.8485,1.8595,0.019545,0.00583,0.01101,0.2983,0.5634,-0.0095,"Schott, n=2 m=4",3.271709540E+00,-1.27E-02,3.353009240E-02,-2.49E-05,1.024772800E-04,-2.87E-06,410,330,99.70%,99.60%,99.70%,99.80%,99.40%,98.10%,93.10%,86.10%,4.93%,Not Specified,Not Specified,Not Specified,
103,Ohara,Lanthanide,S-LAH63Q,1.8044,39.6,39.3,1.7984,1.8044,1.8092,1.8187,1.8304,0.02032,0.006,0.0117,0.2954,0.5762,-0.0012,"Sellmeier, n=3",1.967230170E+00,1.949539150E-01,1.253862820E+00,1.104560860E-02,4.971370610E-02,1.048435200E+02,378,343,99.80%,99.60%,99.60%,99.60%,99.10%,98.10%,92.70%,82.00%,6.25%,Not Specified,Not Specified,Available,Environmental resistance improved type.
95,Ohara,Lanthanide,S-LAH55V,1.8348,42.7,42.5,1.829,1.8348,1.8395,1.8485,1.8596,0.01954,0.005826,0.011036,0.2982,0.5648,-0.0075,"Sellmeier, n=3",1.970253250E+00,3.048941400E-01,1.392146650E+00,9.910881340E-03,3.832022950E-02,9.777852490E+01,363,327,99.90%,99.80%,99.80%,99.80%,99.50%,98.70%,95.60%,91.00%,3.18%,Not Specified,Not Specified,Available,
326,Hoya,Niobate,M-NBFD10,1.8344,37.29,37.04,1.8278,1.8344,1.8397,1.8502,1.8631,0.02238,0.0066,0.01292,0.2951,0.577301,-0.0039,"Schott, n=2 m=4",3.264623000E+00,-2.14E-01,4.365772782E-01,8.510163341E-02,-1.98E-02,7.130924282E-03,386,346,99.70%,99.90%,99.90%,99.70%,98.90%,97.00%,87.60%,74.50%,9.15%,Suitable,Not Specified,Not Specified,
605,Hikari,Lanthanide,J-LASF010,1.834,37.18,36.94,1.8274,1.834,1.8393,1.8498,1.8628,0.022429,0.006621,0.012959,0.2952,0.5778,-0.0042,"Sellmeier, n=3",1.046230450E-01,6.648460750E+01,2.014815790E-02,4.842770530E-02,4.095024770E-01,6.840104110E-03,378,346,98.90%,99.30%,99.50%,99.30%,98.70%,97.60%,91.30%,81.00%,6.53%,Not Specified,Not Specified,Not Specified,
99,Ohara,Lanthanide,S-LAH60,1.834,37.2,36.9,1.8274,1.834,1.8393,1.8498,1.8628,0.02244,0.006624,0.012962,0.2951,0.5776,-0.0037,"Sellmeier, n=3",1.952434690E+00,3.071002100E-01,1.565780940E+00,1.064424370E-02,4.567353020E-02,1.102814100E+02,377,341,99.90%,99.70%,99.70%,99.60%,99.00%,98.00%,92.40%,83.00%,5.97%,Not Specified,Not Specified,Available,
106,Ohara,Lanthanide,S-LAH65VS,1.804,46.5,46.3,1.7988,1.804,1.8081,1.8161,1.8257,0.01728,0.0052,0.0096,0.3,0.5577,-0.0085,"Sellmeier, n=3",1.760684220E+00,4.141289060E-01,1.334154390E+00,8.536071980E-03,3.018263830E-02,9.809421000E+01,347,310,99.90%,99.90%,99.90%,99.90%,99.70%,99.30%,97.90%,95.70%,1.51%,Not Specified,Not Specified,Available,Cost-effectiveness improved type.
226,Hoya,Niobate,NbFD10,1.834,37.34,37.09,1.8274,1.834,1.8393,1.8498,1.8627,0.02233,0.00658,0.01293,0.2947,0.579042,-0.0021,"Schott, n=2 m=4",3.261557300E+00,-1.45E-02,3.347073900E-02,1.226647900E-03,-2.54E-05,5.597173900E-06,383,348,99.90%,99.90%,99.90%,99.90%,99.30%,98.00%,90.60%,77.10%,8.11%,Not Specified,Not Specified,Not Specified,
851,CDGM,Lanthanide,H-ZLaF53B,1.834,37.21,36.96,1.8274,1.834,1.8393,1.8498,1.8628,0.022413,0.006605,0.012962,0.2947,0.5783,-0.004,"Sellmeier, n=3",3.028138250E-01,4.559202000E-02,1.255223530E+00,9.994121940E+01,1.955757940E+00,1.081671100E-02,420,345,99.50%,99.30%,99.00%,99.00%,98.70%,97.60%,90.60%,78.10%,7.52%,Not Specified,Not Specified,Not Specified,
609,Hikari,Lanthanide,J-LASF015HS,1.804,46.6,46.35,1.7988,1.804,1.8081,1.8161,1.8257,0.017254,0.0052,0.0096,0.3,0.5575,-0.0087,"Sellmeier, n=3",1.106861910E-01,7.430532600E+01,2.713676820E-02,3.094942070E-02,3.931284190E-01,5.726303200E-03,347,311,99.90%,99.90%,99.90%,99.90%,99.80%,99.40%,97.90%,95.70%,1.52%,Not Specified,Not Specified,Not Specified,Transmission improved type.
152,Ohara,Lanthanide,L-LAH90,1.8322,40.1,39.84,1.8261,1.8322,1.8371,1.8468,1.8587,0.020755,0.006153,0.01186,0.2965,0.5714,-0.0052,"Sellmeier, n=3",1.975953010E+00,2.839249850E-01,1.351763680E+00,1.042763950E-02,4.277082220E-02,1.014537100E+02,376,340,99.90%,99.90%,99.80%,99.80%,99.40%,98.50%,93.60%,84.00%,5.62%,Suitable,Not Specified,Available,
333,Hoya,Lanthanide,MP-TAF31-15,1.8015,45.47,45.23,1.7963,1.8015,1.8057,1.8139,1.8237,0.01763,0.0053,0.0098,0.2998,0.55814,-0.0085,"Schott, n=2 m=4",3.164475000E+00,-1.87E-01,3.779410472E-01,1.051372619E-01,8.956848719E-03,3.292834873E-03,360,295,99.60%,99.90%,99.90%,99.90%,99.80%,99.10%,96.40%,92.20%,2.75%,Suitable,Not Specified,Not Specified,Glass for pressed preforms.
334,Hoya,Lanthanide,MC-TAF31-15,1.8015,45.47,45.23,1.7963,1.8015,1.8057,1.8139,1.8237,0.01763,0.0053,0.0098,0.2998,0.55814,-0.0085,"Schott, n=2 m=4",3.164475000E+00,-1.87E-01,3.779410472E-01,1.051372619E-01,8.956848719E-03,3.292834873E-03,348,283,99.90%,99.90%,99.80%,99.80%,99.60%,99.30%,97.80%,95.50%,1.56%,Suitable,Not Specified,Not Specified,Glass for pressed preforms.
904,CDGM,Lanthanide,D-ZLaF61,1.8224,42.71,42.45,1.8167,1.8224,1.827,1.8359,1.8468,0.019256,0.00573,0.010902,0.2976,0.5662,-0.0068,"Sellmeier, n=3",4.274258600E-01,3.444320150E-02,1.803714050E+00,8.781054680E-03,1.269491600E+00,9.979536700E+01,400,340,99.80%,99.70%,99.40%,99.40%,99.30%,98.30%,94.80%,89.00%,3.79%,Suitable,Not Specified,Not Specified,
323,Hoya,Niobophosphate,M-FDS910,1.8212,24.06,23.86,1.8114,1.8212,1.8292,1.8455,1.8668,0.03413,0.00975,0.02129,0.2855,0.623791,0.0187,"Schott, n=2 m=4",3.165987000E+00,-1.83E-01,6.292979696E-01,1.230444080E-01,-5.83E-02,1.836715165E-02,421,374,99.90%,99.70%,99.50%,98.80%,96.20%,91.80%,59.60%,15.00%,30.49%,Suitable,Not Specified,Not Specified,
595,Hikari,Lanthanide,J-LAF016HS,1.801,34.92,34.68,1.7943,1.801,1.8064,1.8172,1.8306,0.022936,0.0067,0.0134,0.2936,0.5853,-0.0004,"Sellmeier, n=3",1.249534140E-01,7.942665520E+01,2.278901330E-02,5.076239930E-02,3.936000730E-01,6.962939260E-03,380,352,99.90%,99.90%,99.10%,98.90%,98.20%,97.10%,91.50%,80.00%,6.86%,Not Specified,Not Specified,Not Specified,Transmission improved type.
647,Hikari,Lanthanide,Q-LASFH59S,1.821,42.5,42.25,1.8152,1.821,1.8256,1.8345,1.8455,0.019316,0.005752,0.010913,0.2978,0.565,-0.0081,"Sellmeier, n=3",1.171897830E-01,8.451740880E+01,3.581629270E-02,3.200650790E-02,3.900785490E-01,5.734109610E-03,360,314,99.70%,99.80%,99.80%,99.70%,99.50%,98.70%,96.10%,92.00%,2.79%,Suitable,Not Specified,Not Specified,
344,Hoya,Lanthanide,M-TAFD51,1.8208,42.71,42.46,1.8151,1.8208,1.8254,1.8343,1.8451,0.01922,0.00573,0.01084,0.298,0.563996,-0.0072,"Schott, n=2 m=4",3.227682000E+00,-1.97E-01,3.953427827E-01,5.262801806E-02,-3.23E-02,1.129626609E-02,374,337,99.90%,99.90%,99.90%,99.80%,99.30%,98.20%,93.30%,85.20%,5.25%,Suitable,Not Specified,Not Specified,
92,Ohara,Lanthanide,S-LAH52Q,1.7995,42.2,42,1.7939,1.7995,1.804,1.8128,1.8236,0.01893,0.0056,0.0107,0.2973,0.5675,-0.0056,"Sellmeier, n=3",1.910823180E+00,2.398545890E-01,1.161597330E+00,1.035653520E-02,4.138050810E-02,9.660373000E+01,365,334,99.90%,99.80%,99.80%,99.90%,99.70%,99.20%,96.90%,92.60%,2.58%,Not Specified,Not Specified,Available,Environmental resistance improved type.
285,Hoya,Lanthanide,TaF5,1.816,46.57,46.32,1.8107,1.816,1.8202,1.8283,1.838,0.01753,0.00526,0.00974,0.2999,0.555619,-0.0083,"Schott, n=2 m=4",3.219157100E+00,-1.53E-02,2.636257000E-02,1.053445200E-03,-6.17E-05,3.973389700E-06,,,,99.70%,99.30%,99.60%,99.70%,99.60%,96.40%,92.00%,2.92%,Not Specified,Not Specified,Not Specified,
604,Hikari,Lanthanide,J-LASF09A,1.816,46.59,46.35,1.8107,1.816,1.8202,1.8283,1.838,0.017513,0.005256,0.009747,0.3001,0.5566,-0.0096,"Sellmeier, n=3",1.262841360E-01,8.291367080E+01,5.504336530E-02,2.369456380E-02,3.698707730E-01,4.868672460E-03,348,288,99.70%,99.90%,99.30%,99.20%,99.00%,98.70%,97.10%,94.60%,1.77%,Not Specified,Not Specified,Not Specified,
98,Ohara,Lanthanide,S-LAH59,1.816,46.6,46.4,1.8107,1.816,1.8202,1.8283,1.838,0.0175,0.005251,0.009745,0.3,0.5568,-0.0092,"Sellmeier, n=3",1.513729670E+00,7.024623430E-01,1.336009820E+00,7.052469010E-03,2.494886890E-02,1.000859080E+02,359,298,99.60%,99.60%,99.60%,99.70%,99.40%,98.40%,95.80%,92.10%,2.73%,Not Specified,Not Specified,Available,
861,CDGM,Lanthanide,H-ZLaF69,1.816,46.55,46.3,1.8107,1.816,1.8202,1.8283,1.838,0.01753,0.005259,0.009763,0.3,0.5569,-0.0095,"Sellmeier, n=3",6.594147320E-01,2.560599600E-02,1.556756380E+00,7.277695770E-03,1.254179670E+00,9.311766820E+01,390,305,99.60%,99.50%,99.30%,99.20%,99.00%,98.30%,95.70%,91.20%,2.93%,Not Specified,Not Specified,Not Specified,
862,CDGM,Lanthanide,H-ZLaF69A,1.816,46.56,46.3,1.8107,1.816,1.8202,1.8283,1.838,0.017527,0.005256,0.009771,0.2999,0.5575,-0.0089,"Sellmeier, n=3",1.392699030E+00,5.933352230E-03,8.236974280E-01,2.409808340E-02,1.295472950E+00,9.537628580E+01,395,330,99.60%,99.60%,99.40%,99.30%,99.20%,98.30%,94.80%,88.40%,3.95%,Not Specified,Not Specified,Not Specified,
597,Hikari,Lanthanide,J-LAFH3HS,1.795,28.69,28.46,1.787,1.795,1.8016,1.8147,1.8316,0.027709,0.008,0.0168,0.2889,0.6065,0.0103,"Sellmeier, n=3",1.064178880E-01,7.527017220E+01,2.365746810E-02,6.012104320E-02,3.879828410E-01,8.155602290E-03,392,365,99.90%,99.80%,99.10%,98.80%,97.80%,96.60%,87.00%,56.00%,15.10%,Not Specified,Not Specified,Not Specified,Transmission improved type.
903,CDGM,Lanthanide,D-ZLaF52LA,1.81,40.99,40.75,1.8041,1.81,1.8147,1.8239,1.8351,0.01976,0.0059,0.01125,0.2986,0.5693,-0.0066,"Schott, n=2 m=4",3.175352500E+00,-8.49E-03,3.713016510E-02,-1.10E-03,2.441858200E-04,-8.95E-06,400,340,99.80%,99.70%,99.50%,99.50%,99.00%,98.00%,93.70%,87.00%,4.53%,Suitable,Not Specified,Available,
906,CDGM,Lanthanide,D-ZLaF81,1.8088,41,40.71,1.8029,1.8088,1.8135,1.8227,1.8339,0.019727,0.00586,0.01123,0.2973,0.5694,-0.0065,"Schott, n=2 m=4",3.174565600E+00,-9.84E-03,3.488439100E-02,-5.20E-04,1.790281300E-04,-6.31E-06,400,340,99.80%,99.80%,99.80%,99.80%,99.20%,98.20%,94.20%,87.70%,4.33%,Suitable,Not Specified,Not Specified,
150,Ohara,Lanthanide,L-LAH84,1.8084,40.55,40.3,1.8024,1.8084,1.8131,1.8224,1.8337,0.019936,0.005918,0.011348,0.2968,0.5692,-0.0067,"Sellmeier, n=3",1.836061270E+00,3.417200320E-01,1.352801730E+00,9.819699030E-03,3.856362640E-02,1.070455300E+02,364,336,99.90%,99.90%,99.80%,99.80%,99.60%,99.00%,96.50%,92.20%,2.73%,Suitable,Not Specified,Available,
817,CDGM,Niobophosphate,H-ZF71,1.8081,22.7,22.51,1.798,1.8081,1.8165,1.8336,1.856,0.035602,0.010117,0.022411,0.2842,0.6295,0.0224,"Sellmeier, n=3",4.068048680E-01,6.451521300E-02,1.708310970E+00,1.277032370E-02,2.361373030E+00,1.632755850E+02,450,370,99.60%,99.50%,99.30%,98.90%,97.40%,95.70%,82.30%,29.90%,24.11%,Not Specified,Not Specified,Not Specified,
130,Ohara,Niobophosphate,S-NPH 1,1.8081,22.8,22.6,1.798,1.8081,1.8164,1.8335,1.8559,0.0355,0.010086,0.022391,0.2841,0.6307,0.0261,"Sellmeier, n=3",1.751566230E+00,3.640063040E-01,2.478741410E+00,1.350046810E-02,6.682451470E-02,1.707560060E+02,404,378,99.70%,99.40%,99.40%,99.20%,98.20%,96.70%,77.00%,14.00%,29.87%,Not Specified,Not Specified,Available,
563,Hikari,Niobophosphate,J-SFH1,1.8081,22.74,22.55,1.798,1.8081,1.8164,1.8335,1.8559,0.035538,0.010101,0.022345,0.2842,0.6288,0.0226,"Sellmeier, n=3",9.857304520E-02,6.724120040E+01,3.041587990E-02,6.534139190E-02,3.829169920E-01,9.408131640E-03,404,371,99.60%,99.80%,99.60%,99.20%,98.30%,96.80%,75.00%,25.00%,26.30%,Not Specified,Not Specified,Not Specified,
203,Hoya,Niobophosphate,FD225,1.8081,22.76,22.58,1.798,1.8081,1.8164,1.8335,1.8558,0.0355,0.0101,0.02231,0.2845,0.628451,0.0213,"Schott, n=2 m=4",3.118986900E+00,-1.58E-02,4.442502400E-02,3.583488200E-03,-2.39E-04,3.875654200E-05,392,370,99.70%,99.60%,99.40%,99.20%,98.40%,97.50%,89.00%,39.70%,20.76%,Not Specified,Not Specified,Not Specified,
793,CDGM,Titanate,ZF7,1.8063,25.37,25.18,1.7972,1.8063,1.8138,1.8289,1.8483,0.03178,0.00911,0.01938,0.2867,0.6098,0.0073,"Schott, n=2 m=4",3.122196600E+00,-1.06E-02,4.219187100E-02,2.893766000E-03,-1.65E-04,2.329181000E-05,425,360,99.70%,99.60%,99.50%,99.40%,99.00%,97.60%,83.90%,61.00%,13.80%,Not Specified,Not Specified,Not Specified,
149,Ohara,Lanthanide,L-LAH53,1.8063,40.91,40.66,1.8004,1.8063,1.8109,1.8201,1.8313,0.019709,0.005856,0.011217,0.2971,0.5691,-0.0062,"Sellmeier, n=3",1.874099910E+00,2.979214020E-01,1.350642850E+00,9.933183440E-03,4.055018250E-02,1.005022000E+02,367,338,99.90%,99.80%,99.70%,99.70%,99.30%,98.50%,95.00%,89.00%,3.84%,Suitable,Not Specified,Available,
230,Hoya,Niobate,NbFD15,1.8061,33.27,33.03,1.799,1.8061,1.8118,1.8232,1.8375,0.02422,0.00708,0.01426,0.2924,0.58877,0,"Schott, n=2 m=4",3.154001100E+00,-1.33E-02,3.410331200E-02,1.847216700E-03,-1.08E-04,1.297590100E-05,381,352,99.60%,99.60%,99.60%,99.60%,98.60%,97.20%,91.40%,78.40%,7.45%,Not Specified,Not Specified,Not Specified,
615,Hikari,Lanthanide,J-LASFH6,1.8061,33.34,33.1,1.799,1.8061,1.8118,1.8232,1.8375,0.024175,0.007066,0.014273,0.2923,0.5904,0.002,"Sellmeier, n=3",9.877067690E-02,7.109096650E+01,1.906914740E-02,5.576444890E-02,3.986239220E-01,7.613740870E-03,387,357,99.00%,99.50%,99.50%,99.40%,98.60%,97.40%,89.00%,70.00%,10.34%,Not Specified,Not Specified,Not Specified,
328,Hoya,Lanthanide,M-NBFD130,1.8061,40.73,40.48,1.8002,1.8061,1.8108,1.82,1.8313,0.0198,0.00588,0.01126,0.2969,0.568687,-0.0056,"Schott, n=2 m=4",3.173794000E+00,-2.03E-01,3.933846165E-01,5.998490379E-02,-3.61E-02,1.306637029E-02,372,337,99.30%,99.90%,99.90%,99.90%,99.60%,98.60%,94.30%,86.80%,4.64%,Suitable,Not Specified,Not Specified,
228,Hoya,Niobate,NbFD13,1.8061,40.74,40.49,1.8002,1.8061,1.8108,1.82,1.8312,0.01979,0.00588,0.01122,0.2974,0.566953,-0.0078,"Schott, n=2 m=4",3.172922300E+00,-1.42E-02,2.916811400E-02,1.342876000E-03,-9.62E-05,8.404255600E-06,373,340,99.90%,99.90%,99.90%,99.90%,99.30%,98.30%,93.60%,85.60%,5.10%,Not Specified,Not Specified,Not Specified,
600,Hikari,Lanthanide,J-LASF03,1.8061,40.97,40.73,1.8002,1.8061,1.8108,1.8199,1.8311,0.019673,0.005852,0.01119,0.2975,0.5688,-0.0068,"Sellmeier, n=3",1.168422490E-01,7.258910740E+01,2.163564510E-02,4.217020120E-02,3.983666060E-01,6.312511500E-03,371,331,99.00%,99.50%,99.50%,99.40%,99.20%,98.30%,93.70%,86.00%,4.79%,Not Specified,Not Specified,Not Specified,
849,CDGM,Lanthanide,H-ZLaF52,1.8061,40.95,40.69,1.8003,1.8061,1.8108,1.8199,1.8312,0.019686,0.00585,0.01124,0.297,0.571,-0.005,"Schott, n=2 m=4",3.169434540E+00,-1.24E-02,3.221011160E-02,1.814562990E-04,8.906529260E-05,-1.92E-06,395,340,99.60%,99.20%,99.30%,99.40%,99.10%,98.30%,94.70%,88.00%,4.05%,Not Specified,Not Specified,Not Specified,
850,CDGM,Lanthanide,H-ZLaF52A,1.8061,41.02,40.76,1.8003,1.8061,1.8108,1.8199,1.8311,0.019653,0.005835,0.011186,0.2969,0.5692,-0.0067,"Sellmeier, n=3",1.853136880E+00,9.855346390E-03,3.179385910E-01,3.926116780E-02,1.163963180E+00,9.310327630E+01,400,335,99.60%,99.20%,99.30%,99.40%,99.10%,98.30%,94.70%,88.00%,4.05%,Not Specified,Not Specified,Not Specified,
855,CDGM,Lanthanide,H-ZLaF56B,1.8061,33.27,33.03,1.799,1.8061,1.8118,1.8233,1.8376,0.02423,0.00708,0.0143,0.2924,0.5903,0.0013,"Schott, n=2 m=4",3.149334280E+00,-1.12E-02,3.751915960E-02,7.872887860E-04,2.972711800E-05,7.448614770E-06,425,360,99.50%,99.50%,99.50%,99.30%,98.60%,97.20%,89.30%,70.90%,10.04%,Not Specified,Not Specified,Not Specified,
93,Ohara,Lanthanide,S-LAH53,1.8061,40.9,40.7,1.8002,1.8061,1.8108,1.8199,1.8312,0.01969,0.00585,0.011229,0.297,0.5701,-0.0052,"Sellmeier, n=3",1.918116190E+00,2.537243990E-01,1.394738850E+00,1.021476840E-02,4.331760110E-02,1.019380210E+02,370,340,99.80%,99.60%,99.60%,99.60%,99.30%,98.50%,94.70%,88.00%,4.15%,Not Specified,Not Specified,Available,
643,Hikari,Lanthanide,Q-LASF03S,1.806,40.74,40.48,1.8002,1.806,1.8107,1.82,1.8312,0.019786,0.005874,0.011258,0.2969,0.569,-0.007,"Sellmeier, n=3",1.066859100E-01,7.849597920E+01,2.554539610E-02,3.849711380E-02,3.941795370E-01,6.354024690E-03,360,322,99.40%,99.30%,99.30%,99.40%,99.20%,98.70%,96.30%,92.20%,2.56%,Suitable,Not Specified,Not Specified,
342,Hoya,Lanthanide,MP-TAF401,1.7738,47.17,46.92,1.7688,1.7738,1.7777,1.7852,1.7944,0.0164,0.0049,0.0091,0.3004,0.556098,-0.0078,"Schott, n=2 m=4",3.072790000E+00,-1.85E-01,3.420390867E-01,1.121250445E-01,-7.73E-03,3.824714609E-03,360,321,99.20%,99.70%,99.50%,99.60%,99.40%,98.90%,96.60%,92.80%,2.41%,Suitable,Not Specified,Not Specified,Glass for pressed preforms.
343,Hoya,Lanthanide,MC-TAF401,1.7738,47.17,46.92,1.7688,1.7738,1.7777,1.7852,1.7944,0.0164,0.0049,0.0091,0.3004,0.556098,-0.0078,"Schott, n=2 m=4",3.072790000E+00,-1.85E-01,3.420390867E-01,1.121250445E-01,-7.73E-03,3.824714609E-03,357,316,99.20%,99.10%,99.10%,99.10%,99.10%,99.10%,97.50%,94.30%,1.72%,Suitable,Not Specified,Not Specified,Glass for pressed preforms.
54,Ohara,Titanate,S-TIH 6,1.8052,25.4,25.2,1.7961,1.8052,1.8126,1.8278,1.8473,0.03166,0.009075,0.019511,0.2866,0.6161,0.0158,"Sellmeier, n=3",1.772276110E+00,3.456912500E-01,2.407885010E+00,1.311826330E-02,6.144796190E-02,2.007532540E+02,398,368,99.80%,99.50%,99.50%,99.30%,98.40%,97.00%,82.00%,48.00%,18.16%,Not Specified,Not Specified,Available,
551,Hikari,Titanate,J-SF6,1.8052,25.45,25.24,1.7961,1.8052,1.8126,1.8277,1.8472,0.03164,0.009071,0.01948,0.2867,0.6157,0.014,"Sellmeier, n=3",1.014357910E-01,7.591484180E+01,2.727148840E-02,6.173001890E-02,3.865250390E-01,8.912259120E-03,398,365,98.90%,98.60%,98.80%,98.80%,98.00%,96.50%,82.00%,51.00%,16.90%,Not Specified,Not Specified,Not Specified,
339,Hoya,Lanthanide,MP-TAF105,1.7725,49.5,49.26,1.7678,1.7725,1.7762,1.7834,1.792,0.01561,0.0047,0.0086,0.3018,0.55157,-0.0073,"Schott, n=2 m=4",3.070563800E+00,-1.80E-01,3.421324004E-01,3.998163672E-02,2.193558388E-02,-7.41E-03,349,283,99.90%,99.80%,99.80%,99.80%,99.60%,99.20%,97.60%,95.10%,1.70%,Suitable,Not Specified,Not Specified,Glass for pressed preforms.
340,Hoya,Lanthanide,MC-TAF105,1.7725,49.5,49.26,1.7678,1.7725,1.7762,1.7834,1.792,0.01561,0.0047,0.0086,0.3018,0.55157,-0.0073,"Schott, n=2 m=4",3.070563800E+00,-1.80E-01,3.421324004E-01,3.998163672E-02,2.193558388E-02,-7.41E-03,347,284,99.90%,99.90%,99.90%,99.90%,99.90%,99.70%,98.40%,96.20%,1.33%,Suitable,Not Specified,Not Specified,Glass for pressed preforms.
552,Hikari,Titanate,J-SF6HS,1.8052,25.45,25.24,1.7961,1.8052,1.8126,1.8277,1.8472,0.03164,0.009071,0.01948,0.2867,0.6157,0.014,"Sellmeier, n=3",1.014357910E-01,7.591484180E+01,2.727148840E-02,6.173001890E-02,3.865250390E-01,8.912259120E-03,390,365,99.10%,99.10%,99.20%,99.20%,98.50%,97.50%,88.00%,60.00%,13.70%,Not Specified,Not Specified,Not Specified,
365,Hoya,Lanthanide,MC-TAF1,1.7725,49.46,49.2,1.7678,1.7725,1.7762,1.7834,1.7921,0.01561,0.0047,0.0087,0.3007,0.554773,-0.0054,"Schott, n=2 m=4",3.070806000E+00,-1.66E-01,3.324600554E-01,8.688325149E-02,4.953904556E-03,6.016292731E-03,347,280,99.80%,99.80%,99.70%,99.80%,99.70%,99.40%,98.50%,96.60%,1.13%,Not Specified,Not Specified,Not Specified,Glass for pressed preforms.
200,Hoya,Titanate,FD60,1.8052,25.46,25.25,1.7961,1.8052,1.8126,1.8277,1.8472,0.03163,0.00907,0.01947,0.2868,0.615555,0.0132,"Schott, n=2 m=4",3.117148300E+00,-1.16E-02,4.486497500E-02,1.658849100E-03,2.571685400E-05,1.475765700E-05,390,363,99.80%,99.30%,99.30%,99.10%,97.90%,96.50%,88.90%,59.90%,13.68%,Not Specified,Not Specified,Not Specified,
791,CDGM,Titanate,H-ZF7LA,1.8052,25.46,25.25,1.7961,1.8052,1.8126,1.8277,1.8471,0.03163,0.00907,0.01936,0.2868,0.6121,0.0098,"Schott, n=2 m=4",3.119301690E+00,-1.21E-02,4.275793810E-02,2.498254830E-03,-1.17E-04,2.280478530E-05,425,365,99.60%,99.60%,99.50%,99.30%,98.50%,97.60%,87.70%,64.70%,12.24%,Not Specified,Not Specified,Available,
794,CDGM,Titanate,ZF7L,1.8052,25.46,25.27,1.7961,1.8052,1.8127,1.8277,1.847,0.03162,0.00907,0.01928,0.287,0.6097,0.0074,"Schott, n=2 m=4",3.117245270E+00,-9.78E-03,4.317525640E-02,2.522795770E-03,-1.17E-04,2.078811570E-05,425,360,99.60%,99.50%,99.50%,99.40%,98.90%,97.30%,81.00%,56.00%,15.65%,Not Specified,Not Specified,Not Specified,
336,Hoya,Lanthanide,MP-TAF101-100,1.769,49.29,49.05,1.7643,1.769,1.7727,1.7799,1.7885,0.0156,0.0047,0.0086,0.3018,0.551282,-0.008,"Schott, n=2 m=4",3.059156600E+00,-1.84E-01,3.332532826E-01,7.662208697E-02,6.286588466E-03,7.293306735E-03,348,283,99.80%,99.80%,99.70%,99.90%,99.90%,99.30%,97.90%,95.50%,1.56%,Suitable,Not Specified,Not Specified,Glass for pressed preforms.
337,Hoya,Lanthanide,MC-TAF101-100,1.769,49.29,49.05,1.7643,1.769,1.7727,1.7799,1.7885,0.0156,0.0047,0.0086,0.3018,0.551282,-0.008,"Schott, n=2 m=4",3.059156600E+00,-1.84E-01,3.332532826E-01,7.662208697E-02,6.286588466E-03,7.293306735E-03,343,278,99.80%,99.80%,99.80%,99.80%,99.70%,99.40%,98.30%,96.40%,1.22%,Suitable,Not Specified,Not Specified,Glass for pressed preforms.
225,Hoya,Niobate,NbFD3,1.8045,39.64,39.39,1.7985,1.8045,1.8093,1.8188,1.8304,0.02029,0.00601,0.0116,0.2964,0.57171,-0.0055,"Schott, n=2 m=4",3.163374600E+00,-1.33E-02,3.113330900E-02,8.352338000E-04,2.998049900E-06,2.556885300E-06,375,345,99.90%,99.90%,99.90%,99.70%,99.40%,98.50%,94.00%,85.00%,5.26%,Not Specified,Not Specified,Not Specified,
848,CDGM,Lanthanide,H-ZLaF51,1.8045,39.64,39.39,1.7985,1.8045,1.8093,1.8188,1.8304,0.020298,0.00601,0.01163,0.2964,0.573,-0.0052,"Schott, n=2 m=4",3.161639380E+00,-1.27E-02,3.254822050E-02,3.738369550E-04,6.460858160E-05,7.281777080E-08,410,345,99.70%,99.70%,99.70%,99.70%,99.70%,99.30%,94.30%,86.00%,4.92%,Not Specified,Not Specified,Not Specified,
606,Hikari,Lanthanide,J-LASF013,1.8044,39.61,39.36,1.7984,1.8044,1.8092,1.8187,1.8303,0.02031,0.006028,0.011616,0.2968,0.5719,-0.006,"Sellmeier, n=3",1.070149160E-01,6.469067310E+01,2.051513860E-02,4.513742120E-02,3.985319520E-01,6.501865870E-03,372,336,99.20%,99.60%,99.80%,99.70%,99.30%,98.50%,93.90%,86.00%,4.85%,Not Specified,Not Specified,Not Specified,
102,Ohara,Lanthanide,S-LAH63,1.8044,39.6,39.3,1.7984,1.8044,1.8092,1.8187,1.8303,0.02032,0.006022,0.011642,0.2964,0.5729,-0.0045,"Sellmeier, n=3",1.894582760E+00,2.687029780E-01,1.457055260E+00,1.022770480E-02,4.428012430E-02,1.048749270E+02,374,340,99.90%,99.80%,99.80%,99.70%,99.20%,98.30%,93.70%,86.00%,4.92%,Not Specified,Not Specified,Available,
237,Hoya,Lanthanide,TaF3D,1.8042,46.5,46.26,1.799,1.8042,1.8083,1.8163,1.8259,0.0173,0.0052,0.00964,0.3003,0.557225,-0.0074,"Schott, n=2 m=4",3.175337000E+00,-1.41E-02,2.786090000E-02,4.010282400E-04,2.450476400E-05,2.443573100E-08,356,317,99.90%,99.90%,99.90%,99.90%,99.80%,99.40%,97.50%,94.20%,2.04%,Not Specified,Not Specified,Not Specified,
238,Hoya,Lanthanide,TaF3,1.8042,46.5,46.26,1.799,1.8042,1.8083,1.8163,1.826,0.0173,0.0052,0.00965,0.3005,0.557803,-0.0066,"Schott, n=2 m=4",3.174370700E+00,-1.41E-02,2.886263700E-02,3.355949000E-05,8.042210900E-05,-2.90E-06,356,317,99.90%,99.90%,99.90%,99.90%,99.80%,99.30%,97.00%,94.20%,2.09%,Not Specified,Not Specified,Not Specified,
105,Ohara,Lanthanide,S-LAH65V,1.804,46.6,46.3,1.7988,1.804,1.8081,1.8161,1.8257,0.01726,0.005183,0.009618,0.3003,0.5573,-0.0088,"Sellmeier, n=3",1.814190340E+00,3.613763010E-01,1.327294840E+00,8.749350290E-03,3.183528360E-02,9.134068980E+01,355,319,99.90%,99.80%,99.80%,99.80%,99.60%,99.00%,97.00%,93.90%,2.13%,Not Specified,Not Specified,Available,
608,Hikari,Lanthanide,J-LASF015,1.804,46.6,46.35,1.7988,1.804,1.8081,1.8161,1.8257,0.017254,0.005176,0.009619,0.3,0.5575,-0.0087,"Sellmeier, n=3",1.106861910E-01,7.430532600E+01,2.713676820E-02,3.094942070E-02,3.931284190E-01,5.726303200E-03,355,315,98.60%,99.10%,99.30%,99.40%,99.30%,98.90%,97.10%,94.00%,1.86%,Not Specified,Not Specified,Not Specified,
846,CDGM,Lanthanide,H-ZLaF50E,1.804,46.57,46.32,1.7988,1.804,1.8081,1.8161,1.8257,0.017263,0.005179,0.009625,0.3,0.5576,-0.0088,"Sellmeier, n=3",1.222392130E+00,4.454444810E-03,9.528599310E-01,2.299739850E-02,1.379940670E+00,9.919912670E+01,380,310,99.60%,99.60%,99.60%,99.60%,99.40%,99.10%,97.00%,94.30%,1.92%,Not Specified,Not Specified,Not Specified,
847,CDGM,Lanthanide,H-ZLaF50D,1.804,46.58,46.33,1.7988,1.804,1.8081,1.8161,1.8257,0.017262,0.00518,0.00963,0.3001,0.5579,-0.0085,"Schott, n=2 m=4",3.171229410E+00,-1.24E-02,3.036287450E-02,-4.17E-04,1.426300660E-04,-6.20E-06,390,315,99.80%,99.60%,99.50%,99.50%,99.30%,98.70%,96.00%,91.80%,2.80%,Not Specified,Not Specified,Not Specified,
902,CDGM,Lanthanide,D-ZLaF50,1.8034,45.49,45.25,1.7981,1.8034,1.8076,1.8158,1.8256,0.01766,0.00528,0.00985,0.2992,0.5577,-0.0105,"Schott, n=2 m=4",3.170134670E+00,-1.31E-02,2.843677010E-02,4.138846210E-04,2.916453980E-05,-3.27E-07,380,330,99.50%,99.40%,99.40%,99.30%,99.20%,98.70%,96.70%,93.50%,2.12%,Suitable,Not Specified,Not Specified,
638,Hikari,Titanate,Q-SF6S,1.803,25.53,25.33,1.794,1.803,1.8104,1.8254,1.8448,0.031451,0.009019,0.019351,0.2868,0.6153,0.0138,"Sellmeier, n=3",9.563398750E-02,7.188316800E+01,2.739993970E-02,6.144487670E-02,3.856042130E-01,8.886574070E-03,398,363,99.50%,99.60%,99.40%,99.10%,98.40%,97.10%,82.00%,50.00%,17.47%,Suitable,Not Specified,Not Specified,
314,Hoya,Lanthanide,MP-TAC60-90,1.7559,51.18,50.94,1.7515,1.7559,1.7594,1.7662,1.7743,0.01477,0.0045,0.0081,0.3025,0.547732,-0.0079,"Schott, n=2 m=4",3.020921400E+00,-2.14E-01,2.861330286E-01,1.750179337E-01,-5.02E-02,1.080892606E-02,355,288,99.90%,99.90%,99.90%,99.90%,99.90%,99.50%,97.50%,94.30%,2.02%,Suitable,Not Specified,Not Specified,Glass for pressed preforms.
842,CDGM,Lanthanide,H-ZLaF2A,1.8028,46.76,46.51,1.7976,1.8028,1.8069,1.8148,1.8244,0.017168,0.005154,0.009566,0.3002,0.5572,-0.0089,"Sellmeier, n=3",1.763892730E+00,8.421489150E-03,4.075852640E-01,3.041942820E-02,1.270202390E+00,8.958025520E+01,385,315,99.70%,99.70%,99.70%,99.60%,99.60%,98.90%,95.60%,90.70%,3.24%,Not Specified,Not Specified,Not Specified,
841,CDGM,Lanthanide,H-ZLaF1,1.8017,44.26,44.02,1.7962,1.8017,1.806,1.8144,1.8245,0.018111,0.00542,0.01018,0.2992,0.5623,-0.008,"Schott, n=2 m=4",3.162289620E+00,-1.42E-02,2.945953740E-02,2.128569880E-04,6.587255950E-05,-1.66E-06,390,320,99.60%,99.50%,99.40%,99.40%,99.00%,98.30%,95.20%,90.50%,3.22%,Not Specified,Not Specified,Not Specified,
332,Hoya,Lanthanide,M-TAF31,1.8014,45.45,45.21,1.7961,1.8014,1.8056,1.8137,1.8236,0.01763,0.00529,0.00984,0.2998,0.55814,-0.0084,"Schott, n=2 m=4",3.164358000E+00,-1.90E-01,3.744773301E-01,1.172754937E-01,-1.57E-02,4.005028957E-03,360,295,99.60%,99.90%,99.90%,99.90%,99.80%,99.10%,96.40%,92.20%,2.75%,Suitable,Not Specified,Not Specified,
594,Hikari,Lanthanide,J-LAF016,1.801,34.92,34.68,1.7943,1.801,1.8064,1.8172,1.8306,0.022936,0.006733,0.013425,0.2936,0.5853,-0.0004,"Sellmeier, n=3",1.249534140E-01,7.942665520E+01,2.278901330E-02,5.076239930E-02,3.936000730E-01,6.962939260E-03,387,353,98.90%,99.20%,99.30%,99.30%,98.40%,96.70%,88.00%,73.00%,9.34%,Not Specified,Not Specified,Not Specified,
856,CDGM,Lanthanide,H-ZLaF66,1.801,34.97,34.72,1.7943,1.801,1.8064,1.8172,1.8306,0.022907,0.00673,0.01344,0.2938,0.5872,0.001,"Schott, n=2 m=4",3.135783040E+00,-1.05E-02,3.660115030E-02,3.985242930E-04,7.655258290E-05,3.243580980E-06,425,355,99.60%,99.50%,99.20%,98.80%,97.60%,95.90%,85.70%,66.20%,11.70%,Not Specified,Not Specified,Not Specified,
88,Ohara,Lanthanide,S-LAM66,1.801,35,34.7,1.7943,1.801,1.8064,1.8172,1.8306,0.02291,0.006724,0.013432,0.2935,0.5864,0.0015,"Sellmeier, n=3",1.920942210E+00,2.199012080E-01,1.727052310E+00,1.150752410E-02,5.479935430E-02,1.201336740E+02,388,351,99.80%,99.40%,99.40%,99.40%,98.50%,96.80%,87.00%,73.00%,9.55%,Not Specified,Not Specified,Available,
126,Ohara,Niobate,S-NBH55,1.8,29.9,29.6,1.7922,1.8,1.8063,1.819,1.8352,0.0268,0.007763,0.016129,0.2896,0.6017,0.0085,"Sellmeier, n=3",1.831451560E+00,2.878180240E-01,2.152083000E+00,1.224431390E-02,5.738773100E-02,1.860991240E+02,392,360,99.80%,99.50%,99.50%,99.20%,98.30%,97.00%,86.00%,63.00%,12.88%,Not Specified,Not Specified,Available,
599,Hikari,Lanthanide,J-LASF02,1.7995,42.09,41.83,1.7939,1.7995,1.804,1.8129,1.8236,0.018997,0.005655,0.010766,0.2977,0.5667,-0.007,"Sellmeier, n=3",1.067848100E-01,7.322291180E+01,2.049980140E-02,4.060363180E-02,3.970891330E-01,6.380001440E-03,369,336,98.80%,99.30%,99.20%,99.30%,99.00%,98.20%,94.50%,88.00%,3.99%,Not Specified,Not Specified,Not Specified,
838,CDGM,Lanthanide,H-LaF54,1.7995,42.24,42,1.7939,1.7995,1.804,1.8128,1.8235,0.018927,0.00565,0.01074,0.2983,0.5674,-0.0064,"Schott, n=2 m=4",3.144702020E+00,-1.01E-02,3.430969740E-02,-8.33E-04,2.170084280E-04,-8.70E-06,395,335,99.70%,99.70%,99.60%,99.50%,99.40%,99.10%,94.90%,90.00%,3.52%,Not Specified,Not Specified,Not Specified,
91,Ohara,Lanthanide,S-LAH52,1.7995,42.2,42,1.7939,1.7995,1.804,1.8128,1.8236,0.01893,0.005637,0.01074,0.2977,0.5672,-0.006,"Sellmeier, n=3",1.853909250E+00,2.979255550E-01,1.393820860E+00,9.553206870E-03,3.938168500E-02,1.027068480E+02,367,331,99.80%,99.70%,99.70%,99.70%,99.30%,98.50%,95.10%,89.00%,3.82%,Not Specified,Not Specified,Available,
282,Hoya,Lanthanide,NbFD12,1.7995,42.34,42.09,1.7939,1.7995,1.804,1.8128,1.8234,0.01888,0.00562,0.01067,0.298,0.565148,-0.0072,"Schott, n=2 m=4",3.151365500E+00,-1.31E-02,2.950211100E-02,6.764343700E-04,3.667970100E-06,1.823329300E-06,,,99.90%,99.70%,99.70%,99.60%,99.40%,98.90%,97.40%,94.50%,1.85%,Not Specified,Not Specified,Not Specified,
649,Hikari,Lanthanide,Q-LASFPH3S,1.7953,45.25,45.01,1.79,1.7953,1.7994,1.8076,1.8174,0.017574,0.005264,0.009822,0.2995,0.5589,-0.0095,"Sellmeier, n=3",1.130609280E-01,7.622097540E+01,4.526489710E-02,2.658879760E-02,3.713288720E-01,5.268707340E-03,351,283,99.50%,99.80%,99.80%,99.80%,99.70%,99.30%,97.70%,94.90%,1.73%,Suitable,Not Specified,Not Specified,
596,Hikari,Lanthanide,J-LAFH3,1.795,28.69,28.46,1.787,1.795,1.8016,1.8147,1.8316,0.027709,0.008004,0.016806,0.2889,0.6065,0.0103,"Sellmeier, n=3",1.064178880E-01,7.527017220E+01,2.365746810E-02,6.012104320E-02,3.879828410E-01,8.155602290E-03,404,368,99.20%,99.40%,99.20%,99.00%,97.90%,96.10%,76.00%,36.00%,22.40%,Not Specified,Not Specified,Not Specified,
611,Hikari,Lanthanide,J-LASF017,1.795,45.31,45.06,1.7897,1.795,1.7992,1.8073,1.8171,0.017545,0.005258,0.009822,0.2997,0.5598,-0.0085,"Sellmeier, n=3",1.135114760E-01,6.970409150E+01,2.398106630E-02,3.507384480E-02,3.926478160E-01,5.821301270E-03,364,324,99.00%,99.40%,99.50%,99.50%,99.20%,98.60%,95.60%,90.70%,3.11%,Not Specified,Not Specified,Not Specified,
283,Hoya,Lanthanide,TaF2,1.7945,45.39,45.15,1.7893,1.7945,1.7987,1.8068,1.8165,0.0175,0.00525,0.00976,0.2999,0.557714,-0.0094,"Schott, n=2 m=4",3.141556400E+00,-1.44E-02,2.648305100E-02,9.564271400E-04,-5.94E-05,4.703953000E-06,,,99.90%,99.80%,99.70%,99.70%,99.50%,98.80%,96.00%,91.70%,2.90%,Not Specified,Not Specified,Not Specified,
89,Ohara,Lanthanide,S-LAM73,1.7936,37.1,36.8,1.7873,1.7936,1.7987,1.8087,1.8212,0.0214,0.006281,0.01247,0.2935,0.5828,0.0013,"Sellmeier, n=3",1.863531230E+00,2.552156170E-01,1.233991330E+00,1.076206730E-02,4.872486790E-02,1.171251100E+02,382,349,99.80%,99.40%,99.40%,99.50%,98.90%,97.60%,91.60%,78.00%,7.58%,Not Specified,Not Specified,Available,
645,Hikari,Lanthanide,Q-LASFH12S,1.7906,44.98,44.74,1.7854,1.7906,1.7948,1.8029,1.8128,0.017576,0.00526,0.009836,0.2993,0.5596,-0.0093,"Sellmeier, n=3",1.753663600E-01,1.180445790E+02,5.615720700E-02,2.513104540E-02,3.585858470E-01,4.881990480E-03,348,303,99.70%,99.80%,99.80%,99.80%,99.60%,99.20%,97.70%,95.40%,1.57%,Suitable,Not Specified,Not Specified,
129,Ohara,Niobate,S-NBH58,1.7888,28.4,28.2,1.7808,1.7888,1.7954,1.8085,1.8252,0.02774,0.008043,0.016672,0.2899,0.6009,0.0054,"Sellmeier, n=3",1.714082190E+00,3.629661670E-01,2.564862660E+00,1.168127750E-02,5.408473470E-02,1.887857000E+02,376,344,99.90%,99.80%,99.80%,99.70%,99.20%,98.50%,93.60%,85.00%,5.26%,Not Specified,Not Specified,Available,
104,Ohara,Lanthanide,S-LAH64,1.788,47.4,47.1,1.783,1.788,1.792,1.7996,1.8089,0.01663,0.005003,0.009248,0.3007,0.5559,-0.0089,"Sellmeier, n=3",1.830214530E+00,2.915635900E-01,1.285440240E+00,9.048232900E-03,3.307566890E-02,8.936755010E+01,354,317,99.90%,99.80%,99.80%,99.80%,99.60%,99.00%,97.20%,94.30%,1.98%,Not Specified,Not Specified,Available,
362,Hoya,Niobophosphate,MP-NBF1,1.7433,49.33,49.07,1.7388,1.7433,1.7469,1.7538,1.7622,0.01507,0.0045,0.0083,0.301,0.552754,-0.0068,"Schott, n=2 m=4",2.975245000E+00,-1.93E-01,2.896275209E-01,1.786752297E-01,-4.70E-02,1.019987682E-02,345,282,99.90%,99.90%,99.80%,99.80%,99.70%,99.30%,98.10%,96.10%,1.34%,Suitable,Not Specified,Not Specified,Glass for pressed preforms.
363,Hoya,Niobophosphate,MC-NBF1,1.7433,49.33,49.07,1.7388,1.7433,1.7469,1.7538,1.7622,0.01507,0.0045,0.0083,0.301,0.552754,-0.0068,"Schott, n=2 m=4",2.975245000E+00,-1.93E-01,2.896275209E-01,1.786752297E-01,-4.70E-02,1.019987682E-02,333,270,99.90%,99.90%,99.90%,99.80%,99.80%,99.70%,99.20%,98.10%,0.63%,Suitable,Not Specified,Not Specified,Glass for pressed preforms.
607,Hikari,Lanthanide,J-LASF014,1.788,47.35,47.11,1.783,1.788,1.792,1.7996,1.8089,0.016641,0.005003,0.009251,0.3006,0.5559,-0.009,"Sellmeier, n=3",1.097861770E-01,6.934817670E+01,2.360640820E-02,3.220113360E-02,3.906222830E-01,5.761635950E-03,352,314,99.00%,99.40%,99.60%,99.50%,99.50%,99.20%,97.50%,94.70%,1.70%,Not Specified,Not Specified,Not Specified,
284,Hoya,Lanthanide,TaF4,1.788,47.49,47.26,1.783,1.788,1.792,1.7996,1.8088,0.01659,0.005,0.00919,0.3012,0.553948,-0.0091,"Schott, n=2 m=4",3.121228100E+00,-1.41E-02,2.652062200E-02,4.041576300E-04,1.426063400E-05,3.164256000E-07,,,99.90%,99.90%,99.90%,99.90%,99.70%,99.30%,98.00%,95.60%,1.53%,Not Specified,Not Specified,Not Specified,
