Repository: astroxhu/lenspy3d

# lenspy3d

<<<<<<< HEAD
=======

# lenspy3d
>>>>>>> 5b6c0c47f57bc530e2961492f7be70652249dc43

File: glass/Optical Glass Lookup Table(Typecode Reference).csv (part 4 of 9)
,Manufacturer,Classification,Designation,Primary Data,,,Refractive Indices,,,,,Dispersions,,,,,,Coefficients of Dispersion Formulae,,,,,,,Relative Internal Transmittance (at 10mm Thickness),,,,,,,,,,,Remarks,,,
195,Hoya,Titanate,E-FD10,1.7283,28.32,28.1,1.7208,1.7283,1.7343,1.7465,1.7621,0.02571,0.00743,0.01558,0.2889,0.60599,0.0085,"Schott, n=2 m=4",2.881518000E+00,-1.32E-02,3.145559000E-02,2.685166600E-03,-2.26E-04,2.469326800E-05,395,365,99.80%,99.50%,99.60%,99.40%,98.50%,97.30%,85.30%,49.70%,17.44%,Not Specified,Not Specified,Not Specified,
555,Hikari,Titanate,J-SF10,1.7283,28.38,28.15,1.7208,1.7283,1.7343,1.7465,1.7621,0.025662,0.007412,0.015574,0.2888,0.6069,0.0101,"Sellmeier, n=3",1.057506150E-01,7.653921880E+01,2.215675150E-02,6.125191870E-02,3.627007440E-01,8.594694600E-03,395,366,98.90%,99.10%,99.00%,99.00%,98.10%,96.90%,85.00%,51.00%,16.81%,Not Specified,Not Specified,Not Specified,
55,Ohara,Titanate,S-TIH10,1.7283,28.5,28.2,1.7209,1.7283,1.7343,1.7465,1.762,0.02559,0.007385,0.015549,0.2886,0.6077,0.0123,"Sellmeier, n=3",1.615493920E+00,2.624332390E-01,2.094261890E+00,1.198308970E-02,5.965102400E-02,1.816575540E+02,399,369,99.80%,99.50%,99.50%,99.40%,98.70%,97.50%,81.00%,41.00%,20.62%,Not Specified,Not Specified,Available,
65,Ohara,Lanthanide,S-LAL 7Q,1.6516,58.5,58.4,1.6482,1.6516,1.6543,1.6593,1.6653,0.01113,0.0034,0.006,0.3062,0.539,-0.0078,"Sellmeier, n=3",9.052771430E-01,7.779556840E-01,1.181372860E+00,1.556065070E-02,2.847186260E-03,8.807379000E+01,351,294,99.80%,99.70%,99.70%,99.80%,99.80%,99.50%,98.30%,96.00%,1.34%,Not Specified,Not Specified,Available,Environmental resistance improved type.
784,CDGM,Titanate,H-ZF4A,1.7283,28.32,28.09,1.7208,1.7283,1.7343,1.7465,1.7622,0.025716,0.007422,0.015639,0.2886,0.6081,0.0107,"Sellmeier, n=3",1.672380930E+00,1.336538510E-02,1.341344370E+00,1.224640220E+02,2.043054710E-01,6.411923250E-02,410,370,99.70%,99.60%,99.30%,99.30%,98.50%,97.60%,87.30%,57.40%,14.71%,Not Specified,Not Specified,Not Specified,
786,CDGM,Titanate,ZF4,1.7283,28.32,28.1,1.7208,1.7283,1.7343,1.7465,1.7621,0.025716,0.00743,0.01553,0.289,0.6038,0.0064,"Schott, n=2 m=4",2.892348980E+00,-1.79E-02,2.300947220E-02,5.639061720E-03,-6.98E-04,5.252899790E-05,405,345,99.80%,99.70%,99.60%,99.50%,99.10%,97.90%,90.40%,80.00%,7.11%,Not Specified,Not Specified,Not Specified,
221,Hoya,Silicate,BaFD8,1.7234,38,37.72,1.7178,1.7234,1.7279,1.7369,1.7479,0.01904,0.00561,0.01108,0.2944,0.581933,0.0021,"Schott, n=2 m=4",2.886323600E+00,-9.80E-03,2.765425600E-02,8.900636700E-04,-3.63E-05,7.618106200E-06,395,358,99.90%,99.90%,99.80%,99.80%,99.40%,98.40%,85.40%,57.30%,15.06%,Not Specified,Not Specified,Not Specified,
34,Ohara,Silicate,S-BAH28,1.7234,38,37.7,1.7178,1.7234,1.7279,1.7369,1.748,0.01906,0.005604,0.011124,0.294,0.5836,0.0035,"Sellmeier, n=3",1.694934840E+00,1.928902980E-01,1.563859480E+00,1.027231900E-02,5.211876400E-02,1.378180350E+02,395,360,99.80%,99.50%,99.50%,99.40%,98.70%,97.50%,85.00%,58.00%,14.68%,Not Specified,Not Specified,Available,
521,Hikari,Silicate,J-BASF8,1.7234,38.03,37.75,1.7178,1.7234,1.7279,1.7368,1.7479,0.019022,0.005593,0.011089,0.294,0.583,0.0024,"Sellmeier, n=3",1.047734330E-01,7.927019520E+01,1.390073020E-02,5.650582140E-02,3.722509710E-01,7.250559660E-03,385,355,99.00%,99.20%,99.20%,99.20%,98.70%,97.80%,90.40%,73.00%,9.21%,Not Specified,Not Specified,Not Specified,
773,CDGM,Silicate,H-ZBaF21,1.7234,37.99,37.71,1.7178,1.7234,1.7279,1.7369,1.748,0.019041,0.005597,0.011116,0.2939,0.5838,0.0028,"Sellmeier, n=3",1.714474830E+00,1.066954010E-02,1.729196410E-01,5.362574880E-02,1.375866640E+00,1.276876230E+02,400,350,99.70%,99.60%,99.40%,99.40%,98.80%,97.90%,92.60%,79.10%,7.15%,Not Specified,Not Specified,Not Specified,
59,Ohara,Titanate,S-TIH18,1.7215,29.2,29,1.7144,1.7215,1.7273,1.7391,1.754,0.02468,0.007136,0.014941,0.2891,0.6053,0.0111,"Sellmeier, n=3",1.599216080E+00,2.595321640E-01,2.124545430E+00,1.164693040E-02,5.848248830E-02,1.869277790E+02,393,366,99.80%,99.50%,99.50%,99.50%,98.80%,97.90%,87.00%,54.00%,15.94%,Not Specified,Not Specified,Available,
122,Ohara,Niobate,S-NBH 8,1.7205,34.7,34.5,1.7144,1.7205,1.7254,1.7351,1.7472,0.02075,0.006102,0.012111,0.294,0.5834,-0.0019,"Sellmeier, n=3",1.613441360E+00,2.572958880E-01,1.983644550E+00,1.063867520E-02,4.870716240E-02,1.597844040E+02,371,331,99.90%,99.70%,99.70%,99.60%,98.90%,97.90%,93.60%,86.00%,4.88%,Not Specified,Not Specified,Available,
877,CDGM,Niobate,H-TF8,1.7205,34.76,34.52,1.7144,1.7205,1.7254,1.7351,1.7472,0.020728,0.00609,0.01212,0.2938,0.5847,-0.0018,"Schott, n=2 m=4",2.871143590E+00,-1.25E-02,2.942425480E-02,8.833109490E-04,7.406624870E-06,4.585933380E-06,400,335,99.80%,99.70%,99.60%,99.50%,98.50%,97.50%,92.20%,84.00%,5.60%,Not Specified,Not Specified,Not Specified,
87,Ohara,Lanthanide,S-LAM61,1.72,46,45.7,1.7153,1.72,1.7237,1.731,1.7398,0.01564,0.004672,0.008815,0.2986,0.5635,-0.0035,"Sellmeier, n=3",1.738833300E+00,1.509374300E-01,1.121184450E+00,9.802441050E-03,4.331796850E-02,1.012146250E+02,375,341,99.80%,99.60%,99.60%,99.70%,99.30%,98.50%,94.30%,86.00%,4.85%,Not Specified,Not Specified,Available,
589,Hikari,Lanthanide,J-LAF02,1.72,43.61,43.33,1.7151,1.72,1.7239,1.7316,1.741,0.01651,0.004906,0.009382,0.2972,0.5683,-0.0029,"Sellmeier, n=3",1.058234870E-01,8.480478430E+01,1.473514720E-02,4.557842410E-02,3.711855010E-01,6.601965460E-03,369,342,99.40%,99.40%,99.50%,99.60%,99.30%,98.80%,96.50%,90.60%,3.12%,Not Specified,Not Specified,Not Specified,
262,Hoya,Lanthanide,LaC10,1.72,50.35,50.11,1.7157,1.72,1.7234,1.73,1.7379,0.0143,0.00432,0.00787,0.302,0.55035,-0.0074,"Schott, n=2 m=4",2.895199800E+00,-1.17E-02,2.212648500E-02,3.849479100E-04,-7.98E-06,1.503511600E-06,,,99.90%,99.60%,99.60%,99.60%,99.60%,99.40%,98.50%,97.00%,0.96%,Not Specified,Not Specified,Not Specified,
714,CDGM,Lanthanide,H-LaK8A,1.72,50.34,50.1,1.7157,1.72,1.7234,1.73,1.7379,0.014302,0.00432,0.00791,0.302,0.5529,-0.0071,"Schott, n=2 m=4",2.896973060E+00,-1.44E-02,2.222804320E-02,1.050672820E-04,5.169891240E-05,-1.90E-06,370,315,99.40%,99.40%,99.30%,99.20%,98.90%,98.10%,95.40%,91.20%,2.92%,Not Specified,Not Specified,Not Specified,
715,CDGM,Lanthanide,H-LaK8B,1.72,50.28,50.02,1.7157,1.72,1.7234,1.73,1.7379,0.01432,0.004314,0.007923,0.3013,0.5533,-0.0068,"Sellmeier, n=3",1.553511210E+00,7.930412490E-03,3.422437540E-01,2.801745910E-02,1.070119740E+00,9.025908580E+01,370,305,99.80%,99.80%,99.80%,99.80%,99.70%,99.30%,97.50%,94.80%,1.80%,Not Specified,Not Specified,Not Specified,
840,CDGM,Lanthanide,H-LaF62,1.72,43.68,43.39,1.7151,1.72,1.7239,1.7316,1.741,0.016483,0.00489,0.00936,0.2967,0.5679,-0.0034,"Schott, n=2 m=4",2.889292390E+00,-1.18E-02,2.208396110E-02,1.328965570E-03,-9.98E-05,6.898932700E-06,390,340,99.60%,99.60%,99.60%,99.50%,99.30%,98.80%,95.80%,89.70%,3.49%,Not Specified,Not Specified,Not Specified,
68,Ohara,Lanthanide,S-LAL10,1.72,50.2,50,1.7157,1.72,1.7234,1.73,1.7379,0.01433,0.004325,0.007914,0.3017,0.5521,-0.0081,"Sellmeier, n=3",1.528125750E+00,3.679652670E-01,1.117517840E+00,7.768176440E-03,2.720265480E-02,8.886974000E+01,357,309,99.80%,99.70%,99.70%,99.80%,99.60%,99.10%,97.20%,93.70%,2.16%,Not Specified,Not Specified,Available,
573,Hikari,Lanthanide,J-LAK10,1.72,50.27,50.01,1.7157,1.72,1.7234,1.73,1.7379,0.014323,0.004318,0.007916,0.3015,0.5527,-0.0073,"Sellmeier, n=3",1.186125010E-01,7.867407950E+01,4.188125260E-02,2.433243680E-02,3.453589950E-01,4.993550350E-03,355,307,99.10%,99.70%,99.70%,99.80%,99.70%,99.30%,97.80%,94.60%,1.79%,Not Specified,Not Specified,Not Specified,
51,Ohara,Titanate,S-TIH 1,1.7174,29.5,29.3,1.7103,1.7174,1.7231,1.7346,1.7493,0.0243,0.00703,0.014697,0.2893,0.6047,0.011,"Sellmeier, n=3",1.603267590E+00,2.429809350E-01,1.813135920E+00,1.180191390E-02,5.913636580E-02,1.612187470E+02,392,366,99.80%,99.40%,99.40%,99.40%,98.70%,97.80%,88.00%,56.00%,15.19%,Not Specified,Not Specified,Available,
186,Hoya,Titanate,E-FD1L,1.7174,29.5,29.27,1.7103,1.7174,1.7231,1.7346,1.7493,0.02432,0.00704,0.01468,0.2894,0.603618,0.0083,"Schott, n=2 m=4",2.850849900E+00,-1.32E-02,2.941532500E-02,2.554266600E-03,-2.12E-04,2.226193600E-05,389,361,99.70%,99.60%,99.40%,99.30%,98.90%,98.10%,89.20%,62.90%,12.81%,Not Specified,Not Specified,Available,
298,Hoya,Phosphate,M-PCD55AR,1.6386,55.18,54.88,1.6351,1.6386,1.6413,1.6467,1.6531,0.01157,0.0035,0.0064,0.3014,0.553155,0.0042,"Schott, n=2 m=4",2.636626100E+00,-4.61E-01,2.294827482E-01,4.843488467E-02,1.521124149E-02,3.119396923E-03,363,318,99.80%,99.90%,99.90%,99.90%,99.60%,99.10%,96.50%,91.60%,2.94%,Suitable,Not Specified,Not Specified,Chemical resistance improved type.
299,Hoya,Phosphate,MP-PCD55AR,1.6386,55.18,54.88,1.6351,1.6386,1.6413,1.6467,1.6531,0.01157,0.0035,0.0064,0.3014,0.553155,0.0042,"Schott, n=2 m=4",2.636626100E+00,-4.61E-01,2.294827482E-01,4.843488467E-02,1.521124149E-02,3.119396923E-03,363,318,99.80%,99.90%,99.90%,99.90%,99.60%,99.10%,96.50%,91.60%,2.94%,Suitable,Not Specified,Not Specified,Chemical resistance improved type.
187,Hoya,Titanate,E-FD1,1.7174,29.5,29.27,1.7103,1.7174,1.7231,1.7346,1.7493,0.02432,0.00704,0.01468,0.2894,0.603618,0.0083,"Schott, n=2 m=4",2.850849900E+00,-1.32E-02,2.941532500E-02,2.554266600E-03,-2.12E-04,2.226193600E-05,389,361,99.70%,99.60%,99.40%,99.30%,98.90%,98.10%,89.20%,62.90%,12.81%,Not Specified,Not Specified,Not Specified,
366,Schott,Titanate,F2,1.62,36.37,36.11,1.615,1.62,1.6241,1.6321,1.642,0.01705,0.005,0.0099,0.2938,0.582991,0.0002,"Sellmeier, n=3",1.345333590E+00,2.090731760E-01,9.373571620E-01,9.977438710E-03,4.704507670E-02,1.118867640E+02,350,320,,99.90%,,99.90%,99.90%,99.80%,99.40%,98.50%,0.56%,Not Specified,Not Specified,Not Specified,Contains Lead
367,Schott,Titanate,F2HT,1.62,36.37,36.11,1.615,1.62,1.6241,1.6321,1.642,0.01705,0.005,0.0099,0.2938,0.582991,0.0002,"Sellmeier, n=3",1.345333590E+00,2.090731760E-01,9.373571620E-01,9.977438710E-03,4.704507670E-02,1.118867640E+02,350,320,,99.90%,,99.90%,99.90%,99.80%,99.60%,99.30%,0.24%,Not Specified,Not Specified,Not Specified,Contains Lead
368,Schott,Titanate,F5,1.6034,38.03,37.77,1.5988,1.6034,1.6072,1.6146,1.6238,0.01586,0.0047,0.0092,0.2946,0.580076,-0.0003,"Sellmeier, n=3",1.310446300E+00,1.960342600E-01,9.661297700E-01,9.586330480E-03,4.576276270E-02,1.150118830E+02,350,320,,99.90%,,99.80%,99.80%,99.60%,99.30%,98.40%,0.56%,Not Specified,Not Specified,Not Specified,Contains Lead
369,Schott,Silicate,FK5HTi,1.4875,70.47,70.29,1.4853,1.4875,1.4891,1.4923,1.4959,0.00691,0.00214,0.00366,0.3098,0.529667,0.0036,"Sellmeier, n=3",9.093621800E-01,2.790770540E-01,8.918132980E-01,5.201424700E-03,1.589384460E-02,9.591094480E+01,290,250,,99.90%,,99.80%,99.80%,99.80%,99.90%,99.80%,0.05%,Not Specified,Yes,Not Specified,
370,Schott,Silicate,K10,1.5014,56.41,56.15,1.4987,1.5014,1.5035,1.5076,1.5124,0.00889,0.0027,0.0049,0.3037,0.547807,-0.0015,"Sellmeier, n=3",1.156870820E+00,6.426254440E-02,8.723761390E-01,8.094242510E-03,3.860512840E-02,1.047477300E+02,330,300,,99.88%,,99.68%,99.64%,99.60%,99.44%,98.91%,0.33%,Not Specified,Not Specified,Not Specified,Contains Lead
371,Schott,Silicate,K7,1.5111,60.41,60.15,1.5085,1.5111,1.5131,1.517,1.5216,0.00846,0.00258,0.00459,0.3049,0.542553,0,"Sellmeier, n=3",1.127355500E+00,1.244123030E-01,8.271005310E-01,7.203417070E-03,2.698359160E-02,1.003845880E+02,330,300,,99.84%,,99.76%,99.72%,99.60%,99.60%,99.32%,0.18%,Not Specified,Not Specified,Not Specified,
372,Schott,Lanthanide,LaFN7,1.7495,34.95,34.72,1.7432,1.7495,1.7546,1.7646,1.7771,0.02145,0.0063,0.0125,0.2941,0.582284,-0.0025,"Sellmeier, n=3",1.668426150E+00,2.985128030E-01,1.077437600E+00,1.031599990E-02,4.692163480E-02,8.250785090E+01,400,350,,99.84%,,99.76%,99.76%,99.28%,93.71%,84.17%,6.31%,Not Specified,Not Specified,Not Specified,Contains Lead
373,Schott,Lanthanide,LaSF35,2.022,29.06,28.84,2.0119,2.022,2.0304,2.047,2.0681,0.03517,0.01019,0.02103,0.2899,0.597953,0.0033,"Sellmeier, n=3",2.455058610E+00,4.530060770E-01,2.385130800E+00,1.356704040E-02,5.458030200E-02,1.679047150E+02,450,370,,99.24%,,97.68%,94.76%,90.26%,63.40%,30.17%,27.43%,Not Specified,Not Specified,Not Specified,
374,Schott,Titanate,LF5,1.5814,40.85,40.57,1.5772,1.5814,1.5848,1.5915,1.5996,0.01423,0.0042,0.0082,0.2959,0.574842,-0.0003,"Sellmeier, n=3",1.280356280E+00,1.635059730E-01,8.939301120E-01,9.298544160E-03,4.491357690E-02,1.104936850E+02,340,310,,99.92%,,99.87%,99.84%,99.80%,99.68%,98.91%,0.38%,Not Specified,Not Specified,Not Specified,Contains Lead
375,Schott,Titanate,LF5HTi,1.5814,40.89,40.61,1.5772,1.5814,1.5848,1.5915,1.5996,0.01421,0.0042,0.00818,0.2959,0.575651,-0.0004,"Sellmeier, n=3",1.285529240E+00,1.583576220E-01,8.921751220E-01,9.398862600E-03,4.525666590E-02,1.105448290E+02,330,310,,99.90%,,99.90%,99.90%,99.90%,99.90%,99.80%,0.04%,Not Specified,Yes,Not Specified,
376,Schott,Titanate,LLF1,1.5481,45.75,45.47,1.5446,1.5481,1.551,1.5566,1.5633,0.01198,0.0036,0.0068,0.2983,0.565943,-0.0009,"Sellmeier, n=3",1.216401250E+00,1.336645400E-01,8.833994680E-01,8.578072480E-03,4.201430030E-02,1.075930600E+02,330,310,,99.88%,,99.88%,99.84%,99.84%,99.73%,99.52%,0.14%,Not Specified,Not Specified,Not Specified,Contains Lead
377,Schott,Titanate,LLF1HTi,1.5482,45.9,45.62,1.5446,1.5482,1.551,1.5565,1.5633,0.01194,0.00356,0.00675,0.2985,0.565327,-0.001,"Sellmeier, n=3",1.225104450E+00,1.251556710E-01,8.922367510E-01,8.704320980E-03,4.273252350E-02,1.080499680E+02,330,310,,99.90%,,99.90%,99.90%,99.90%,99.90%,99.80%,0.04%,Not Specified,Yes,Not Specified,
378,Schott,Silicate,N-BaF10,1.67,47.11,46.83,1.6658,1.67,1.6734,1.68,1.688,0.01422,0.00425,0.00801,0.2989,0.563291,-0.0016,"Sellmeier, n=3",1.585149500E+00,1.435593850E-01,1.085212690E+00,9.266812820E-03,4.244898050E-02,1.056135730E+02,390,350,,99.80%,,99.60%,99.20%,98.70%,95.00%,84.70%,5.89%,Not Specified,Not Specified,Not Specified, 
379,Schott,Silicate,N-BaF4,1.6057,43.72,43.43,1.6016,1.6057,1.609,1.6154,1.6234,0.01385,0.00411,0.00794,0.2972,0.573285,0.003,"Sellmeier, n=3",1.420563280E+00,1.027212690E-01,1.143809760E+00,9.420153820E-03,5.310872910E-02,1.102788560E+02,390,350,,99.76%,,99.68%,99.40%,98.83%,94.58%,80.42%,7.62%,Not Specified,Not Specified,Not Specified, 
380,Schott,Silicate,N-BaF51,1.6522,44.96,44.67,1.6479,1.6522,1.6557,1.6624,1.6707,0.01451,0.00432,0.00822,0.2977,0.566506,-0.0012,"Sellmeier, n=3",1.515036230E+00,1.536219580E-01,1.154279090E+00,9.427347150E-03,4.308265000E-02,1.248898680E+02,390,340,,99.72%,,99.64%,99.40%,98.79%,95.45%,86.21%,5.31%,Not Specified,Not Specified,Not Specified,
381,Schott,Silicate,N-BaF52,1.6086,46.6,46.3,1.6047,1.6086,1.6117,1.6178,1.6252,0.01306,0.0039,0.00742,0.2985,0.568147,0.0024,"Sellmeier, n=3",1.439034330E+00,9.670460520E-02,1.098758180E+00,9.078001280E-03,5.082120800E-02,1.056918560E+02,390,350,,99.72%,,99.56%,99.20%,98.67%,95.02%,84.17%,6.08%,Not Specified,Not Specified,Not Specified, 
382,Schott,Silicate,N-BaK1,1.5725,57.55,57.27,1.5695,1.5725,1.5749,1.5794,1.5849,0.00994,0.00301,0.00545,0.3029,0.54829,0.0002,"Sellmeier, n=3",1.123656620E+00,3.092768480E-01,8.815119570E-01,6.447427520E-03,2.222844020E-02,1.072977510E+02,330,290,,99.88%,,99.80%,99.68%,99.60%,99.60%,99.32%,0.20%,Not Specified,Not Specified,Not Specified, 
383,Schott,Silicate,N-BaK2,1.54,59.71,59.44,1.5372,1.54,1.5421,1.5463,1.5512,0.00904,0.00275,0.00492,0.3042,0.544248,0.0004,"Sellmeier, n=3",1.016621540E+00,3.199030510E-01,9.372329950E-01,5.923837630E-03,2.038284150E-02,1.131184170E+02,320,280,,99.80%,,99.76%,99.80%,99.70%,99.68%,99.56%,0.09%,Not Specified,Not Specified,Not Specified, 
384,Schott,Silicate,N-BaK4,1.5688,55.98,55.7,1.5658,1.5688,1.5713,1.5759,1.5815,0.01016,0.00308,0.00558,0.3029,0.549213,-0.001,"Sellmeier, n=3",1.288346420E+00,1.328177240E-01,9.453953730E-01,7.799806260E-03,3.156311770E-02,1.059658750E+02,360,330,,99.88%,,99.84%,99.76%,99.56%,99.20%,97.56%,0.89%,Not Specified,Not Specified,Not Specified, 
385,Schott,Silicate,N-BaK4HT,1.5688,55.98,55.7,1.5658,1.5688,1.5713,1.5759,1.5815,0.01016,0.00308,0.00558,0.3029,0.549213,-0.001,"Sellmeier, n=3",1.288346420E+00,1.328177240E-01,9.453953730E-01,7.799806260E-03,3.156311770E-02,1.059658750E+02,360,330,,99.80%,,99.80%,99.80%,99.70%,99.30%,97.90%,0.75%,Not Specified,Not Specified,Not Specified, 
386,Schott,Silicate,N-BaLF4,1.5796,53.87,53.59,1.5763,1.5796,1.5821,1.5871,1.593,0.01076,0.00325,0.00594,0.3019,0.552045,-0.0012,"Sellmeier, n=3",1.310041280E+00,1.420382590E-01,9.649293510E-01,7.965964500E-03,3.306720720E-02,1.091973200E+02,370,330,,99.88%,,99.80%,99.72%,99.44%,98.54%,95.87%,1.55%,Not Specified,Not Specified,Not Specified, 
387,Schott,Silicate,N-BaLF5,1.5474,53.63,53.36,1.5443,1.5474,1.5498,1.5545,1.5602,0.01021,0.00309,0.00565,0.3025,0.553379,-0.0004,"Sellmeier, n=3",1.283859650E+00,7.193009420E-02,1.050489270E+00,8.258159750E-03,4.419200270E-02,1.070973240E+02,370,340,,99.80%,,99.80%,99.68%,99.52%,98.26%,93.71%,2.40%,Not Specified,Not Specified,Not Specified, 
388,Schott,Silicate,N-BaSF2,1.6645,36,35.73,1.6591,1.6645,1.6688,1.6775,1.6884,0.01846,0.00541,0.01087,0.2929,0.588841,0.0057,"Sellmeier, n=3",1.536520810E+00,1.569711020E-01,1.301968150E+00,1.084357290E-02,5.622787620E-02,1.313397000E+02,410,360,,99.60%,,99.40%,98.83%,98.01%,89.13%,63.40%,14.28%,Not Specified,Not Specified,Not Specified, 
389,Schott,Silicate,N-BaSF64,1.704,39.38,39.12,1.6987,1.704,1.7082,1.7166,1.7269,0.01787,0.00528,0.01031,0.2956,0.576945,-0.0006,"Sellmeier, n=3",1.655542680E+00,1.713197700E-01,1.336644480E+00,1.044856440E-02,4.993947560E-02,1.189614720E+02,400,350,,98.79%,,97.97%,97.56%,96.72%,92.37%,82.06%,6.38%,Not Specified,Not Specified,Not Specified, 
390,Schott,Silicate,N-BK10,1.4978,66.95,66.78,1.4955,1.4978,1.4996,1.503,1.5069,0.00744,0.0023,0.00394,0.3093,0.52957,-0.0008,"Sellmeier, n=3",8.883081310E-01,3.289644750E-01,9.846107690E-01,5.169008220E-03,1.611900450E-02,9.975753310E+01,310,270,,99.80%,,99.72%,99.64%,99.60%,99.60%,99.40%,0.14%,Not Specified,Not Specified,Not Specified, 
391,Schott,Silicate,N-BK7,1.5168,64.17,63.96,1.5143,1.5168,1.5187,1.5224,1.5267,0.00806,0.00248,0.0043,0.3076,0.533499,-0.0009,"Sellmeier, n=3",1.039612120E+00,2.317923440E-01,1.010469450E+00,6.000698670E-03,2.001791440E-02,1.035606530E+02,330,290,,99.84%,,99.84%,99.76%,99.72%,99.68%,99.28%,0.21%,Not Specified,Not Specified,Available,
392,Schott,Silicate,N-BK7HT,1.5168,64.17,63.96,1.5143,1.5168,1.5187,1.5224,1.5267,0.00806,0.00248,0.0043,0.3076,0.533499,-0.0009,"Sellmeier, n=3",1.039612120E+00,2.317923440E-01,1.010469450E+00,6.000698670E-03,2.001791440E-02,1.035606530E+02,330,290,,99.90%,,99.90%,99.90%,99.80%,99.80%,99.70%,0.08%,Not Specified,Not Specified,Available,
393,Schott,Silicate,N-BK7HTi,1.5168,64.17,63.96,1.5143,1.5168,1.5187,1.5224,1.5267,0.00806,0.00248,0.0043,0.3076,0.533499,-0.0009,"Sellmeier, n=3",1.039612120E+00,2.317923440E-01,1.010469450E+00,6.000698670E-03,2.001791440E-02,1.035606530E+02,330,290,,99.90%,,99.90%,99.90%,99.80%,99.80%,99.70%,0.08%,Not Specified,Yes,Not Specified,
394,Schott,Titanate,N-F2,1.6201,36.43,36.16,1.6151,1.6201,1.6241,1.6321,1.6421,0.01702,0.00499,0.01001,0.2935,0.588132,0.0056,"Sellmeier, n=3",1.397570370E+00,1.592014030E-01,1.268654300E+00,9.959061430E-03,5.469317520E-02,1.192483460E+02,390,360,,99.68%,,99.68%,99.36%,98.91%,94.58%,76.39%,9.21%,Not Specified,Not Specified,Not Specified, 
395,Schott,Silicate,N-FK5,1.4875,70.41,70.23,1.4854,1.4875,1.4891,1.4923,1.4959,0.00692,0.00214,0.00366,0.3097,0.528902,0.0036,"Sellmeier, n=3",8.443093380E-01,3.441478240E-01,9.107902130E-01,4.751119550E-03,1.498148490E-02,9.786002930E+01,300,260,,99.80%,,99.64%,99.56%,99.60%,99.76%,99.64%,0.09%,Suitable,Not Specified,Available,
396,Schott,Fluoride,N-FK51A,1.4866,84.47,84.07,1.4848,1.4866,1.4879,1.4906,1.4936,0.00576,0.00176,0.00308,0.3062,0.534722,0.0342,"Sellmeier, n=3",9.712478170E-01,2.169014170E-01,9.046516660E-01,4.723019950E-03,1.535756120E-02,1.686813300E+02,340,280,,99.80%,,99.90%,99.80%,99.70%,99.70%,99.50%,0.14%,Suitable,Not Specified,Available,
397,Schott,Fluoride,N-FK58,1.456,90.9,90.47,1.4545,1.456,1.4572,1.4595,1.4622,0.00502,0.00154,0.00268,0.3066,0.533865,0.0438,"Sellmeier, n=3",7.380427120E-01,3.633719670E-01,9.892962640E-01,3.390656070E-03,1.175511890E-02,2.128421450E+02,330,,,99.70%,,99.80%,99.80%,99.70%,99.60%,99.50%,0.12%,Not Specified,Not Specified,Not Specified,
398,Schott,Silicate,N-K5,1.5225,59.48,59.22,1.5198,1.5225,1.5246,1.5286,1.5334,0.00878,0.00267,0.00478,0.3044,0.544419,0,"Sellmeier, n=3",1.085118330E+00,1.995620050E-01,9.305116630E-01,6.610995030E-03,2.411086600E-02,1.119827770E+02,340,300,,99.84%,,99.84%,99.70%,99.60%,99.48%,99.10%,0.28%,Not Specified,Not Specified,Not Specified, 
399,Schott,Silicate,N-KF9,1.5235,51.54,51.26,1.5204,1.5235,1.5259,1.5306,1.5362,0.01016,0.00306,0.00564,0.3012,0.555118,-0.0014,"Sellmeier, n=3",1.192867780E+00,8.933465710E-02,9.208198050E-01,8.391546960E-03,4.040107860E-02,1.125724460E+02,370,340,,99.88%,,99.84%,99.76%,99.60%,98.59%,95.02%,1.91%,Not Specified,Not Specified,Not Specified, 
400,Schott,Niobate,N-KzFS11,1.6378,42.41,42.2,1.6332,1.6378,1.6413,1.6483,1.6567,0.01504,0.00451,0.00842,0.3,0.55984,-0.012,"Sellmeier, n=3",1.332224500E+00,2.892416100E-01,1.151617340E+00,8.402984800E-03,3.442397200E-02,8.843105320E+01,360,300,,99.80%,,99.70%,99.60%,99.30%,98.70%,97.60%,0.84%,Suitable,Not Specified,Available,
401,Schott,Niobate,N-KzFS2,1.5584,54.01,53.83,1.5552,1.5584,1.5608,1.5655,1.5711,0.01034,0.00317,0.00561,0.3061,0.542553,-0.0111,"Sellmeier, n=3",1.236975540E+00,1.535693760E-01,9.039762720E-01,7.471705050E-03,3.080535560E-02,7.017310840E+01,340,300,,99.84%,,99.76%,99.68%,99.48%,98.50%,97.14%,1.06%,Suitable,Not Specified,Available,
402,Schott,Niobate,N-KzFS4,1.6134,44.49,44.27,1.6092,1.6134,1.6166,1.623,1.6307,0.01378,0.00414,0.00771,0.3006,0.559507,-0.01,"Sellmeier, n=3",1.350554240E+00,1.975755060E-01,1.099629920E+00,8.762820700E-03,3.717672010E-02,9.038669940E+01,360,320,,99.80%,,99.70%,99.50%,99.00%,97.90%,96.30%,1.37%,Suitable,Not Specified,Available,
403,Schott,Niobate,N-KzFS4HT,1.6134,44.49,44.27,1.6092,1.6134,1.6166,1.623,1.6307,0.01378,0.00414,0.00771,0.3006,0.559507,-0.01,"Sellmeier, n=3",1.350554240E+00,1.975755060E-01,1.099629920E+00,8.762820700E-03,3.717672010E-02,9.038669940E+01,360,320,,99.80%,,99.70%,99.50%,99.20%,98.50%,97.30%,0.96%,Suitable,Not Specified,Available,
404,Schott,Niobate,N-KzFS5,1.6541,39.7,39.46,1.6492,1.6541,1.658,1.6657,1.6751,0.01648,0.0049,0.00941,0.2972,0.570995,-0.006,"Sellmeier, n=3",1.474607890E+00,1.935844880E-01,1.265899740E+00,9.861438160E-03,4.454775830E-02,1.064362580E+02,370,320,,99.80%,,99.70%,99.40%,99.00%,97.60%,95.00%,1.86%,Suitable,Not Specified,Available,
405,Schott,Niobate,N-KzFS8,1.7205,34.7,34.47,1.7144,1.7205,1.7254,1.7351,1.7472,0.02076,0.0061,0.01211,0.294,0.583333,-0.0021,"Sellmeier, n=3",1.626936510E+00,2.436987600E-01,1.620071410E+00,1.088086300E-02,4.942077530E-02,1.310091630E+02,380,330,,99.80%,,99.70%,99.40%,98.80%,96.30%,92.40%,2.92%,Suitable,Not Specified,Available,
406,Schott,Lanthanide,N-LaF2,1.744,44.85,44.57,1.739,1.744,1.7479,1.7556,1.765,0.01659,0.00494,0.00938,0.2979,0.565401,-0.0027,"Sellmeier, n=3",1.809842270E+00,1.572955500E-01,1.093003700E+00,1.017116220E-02,4.424317650E-02,1.006877480E+02,400,340,,99.80%,,99.80%,99.30%,98.50%,93.30%,83.10%,6.62%,Not Specified,Not Specified,Not Specified, 
407,Schott,Lanthanide,N-LaF21,1.788,47.49,47.25,1.783,1.788,1.792,1.7996,1.8088,0.01659,0.00499,0.00922,0.3009,0.555756,-0.0084,"Sellmeier, n=3",1.871345290E+00,2.507830100E-01,1.220486390E+00,9.333222800E-03,3.456377620E-02,8.324048660E+01,390,320,,99.80%,,99.70%,99.60%,99.00%,96.60%,92.10%,3.04%,Not Specified,Not Specified,Not Specified, 
408,Schott,Lanthanide,N-LaF33,1.7858,44.05,43.8,1.7805,1.7858,1.7901,1.7983,1.8084,0.01784,0.00533,0.01004,0.2988,0.56278,-0.0071,"Sellmeier, n=3",1.796534170E+00,3.115779030E-01,1.159818630E+00,9.273134930E-03,3.582011810E-02,8.734487120E+01,390,320,,99.80%,,99.80%,99.50%,98.90%,96.30%,92.10%,3.06%,Suitable,Not Specified,Not Specified,
409,Schott,Lanthanide,N-LaF34,1.7725,49.62,49.38,1.7678,1.7725,1.7762,1.7834,1.792,0.01557,0.0047,0.00859,0.3018,0.551702,-0.0085,"Sellmeier, n=3",1.758369580E+00,3.135377850E-01,1.189252310E+00,8.728100260E-03,2.930208320E-02,8.517806440E+01,380,300,,99.80%,,99.80%,99.70%,99.40%,98.00%,95.50%,1.71%,Not Specified,Not Specified,Not Specified, 
410,Schott,Lanthanide,N-LaF35,1.7433,49.4,49.16,1.7388,1.7433,1.7469,1.7538,1.7621,0.01505,0.00454,0.00831,0.3017,0.552159,-0.0084,"Sellmeier, n=3",1.516974360E+00,4.558754640E-01,1.074692420E+00,7.509432030E-03,2.600467150E-02,8.059451590E+01,380,300,,99.80%,,99.80%,99.70%,99.40%,97.60%,94.80%,2.01%,Not Specified,Not Specified,Not Specified, 
411,Schott,Lanthanide,N-LaF7,1.7495,34.82,34.56,1.7432,1.7495,1.7546,1.7647,1.7774,0.02152,0.0063,0.01269,0.2928,0.589684,0.0042,"Sellmeier, n=3",1.740287640E+00,2.267105540E-01,1.325255480E+00,1.079255800E-02,5.386266390E-02,1.062686650E+02,460,360,,99.70%,,98.80%,97.10%,93.70%,75.20%,51.50%,19.19%,Not Specified,Not Specified,Not Specified, 
412,Schott,Lanthanide,N-LaK10,1.72,50.62,50.39,1.7157,1.72,1.7234,1.73,1.7378,0.01423,0.00431,0.00784,0.3025,0.550949,-0.0072,"Sellmeier, n=3",1.728780170E+00,1.692578250E-01,1.193869560E+00,8.860146350E-03,3.634165090E-02,8.290090690E+01,390,340,,99.90%,,99.76%,99.50%,99.10%,95.90%,90.10%,3.86%,Not Specified,Not Specified,Not Specified, 
413,Schott,Lanthanide,N-LaK12,1.6779,55.2,54.92,1.6742,1.6779,1.6808,1.6865,1.6932,0.01228,0.00371,0.00673,0.3024,0.548046,-0.0024,"Sellmeier, n=3",1.173657040E+00,5.889923980E-01,9.780143940E-01,5.770317970E-03,2.004016780E-02,9.548734820E+01,370,310,,99.72%,,99.64%,99.44%,98.71%,97.56%,94.58%,1.98%,Not Specified,Not Specified,Not Specified, 
414,Schott,Lanthanide,N-LaK14,1.6968,55.41,55.19,1.693,1.6968,1.6998,1.7055,1.7124,0.01257,0.00383,0.00683,0.3049,0.543357,-0.0079,"Sellmeier, n=3",1.507812120E+00,3.188668290E-01,1.142872130E+00,7.460987270E-03,2.420248340E-02,8.095651650E+01,360,270,,99.80%,,99.80%,99.68%,99.36%,98.09%,95.87%,1.56%,Not Specified,Not Specified,Not Specified, 
415,Schott,Lanthanide,N-LaK21,1.6405,60.1,59.86,1.6372,1.6405,1.643,1.6479,1.6537,0.01066,0.00325,0.00576,0.3052,0.540338,-0.0017,"Sellmeier, n=3",1.227181160E+00,4.207837430E-01,1.012848430E+00,6.020756820E-03,1.968628890E-02,8.843700990E+01,370,310,,99.76%,,99.72%,99.50%,99.00%,97.90%,95.90%,1.51%,Not Specified,Not Specified,Not Specified, 
416,Schott,Lanthanide,N-LaK22,1.6511,55.89,55.63,1.6476,1.6511,1.6539,1.6593,1.6656,0.01165,0.00353,0.00637,0.3031,0.546781,-0.0031,"Sellmeier, n=3",1.142297810E+00,5.351384410E-01,1.040883850E+00,5.857785940E-03,1.985461470E-02,1.008340170E+02,360,300,,99.76%,,99.72%,99.52%,99.20%,98.54%,96.72%,1.16%,Not Specified,Not Specified,Not Specified, 
417,Schott,Lanthanide,N-LaK33B,1.755,52.3,52.07,1.7506,1.755,1.7584,1.7651,1.773,0.01444,0.00438,0.0079,0.3032,0.547091,-0.0085,"Sellmeier, n=3",1.422886010E+00,5.936613360E-01,1.161352600E+00,6.702834520E-03,2.194162100E-02,8.074077010E+01,370,280,,99.80%,,99.80%,99.70%,99.40%,98.00%,95.40%,1.75%,Not Specified,Not Specified,Not Specified,
418,Schott,Lanthanide,N-LaK34,1.7292,54.5,54.27,1.7251,1.7292,1.7324,1.7385,1.7458,0.01338,0.00407,0.00728,0.3042,0.544096,-0.0079,"Sellmeier, n=3",1.266614420E+00,6.659193180E-01,1.124961200E+00,5.892780620E-03,1.975090410E-02,7.888941740E+01,370,280,,99.90%,,99.90%,99.80%,99.50%,98.10%,96.30%,1.45%,Not Specified,Not Specified,Not Specified, 
419,Schott,Lanthanide,N-LaK7,1.6516,58.52,58.26,1.6482,1.6516,1.6543,1.6593,1.6654,0.01113,0.00339,0.00605,0.3044,0.543576,-0.0021,"Sellmeier, n=3",1.236798890E+00,4.450518370E-01,1.017458880E+00,6.101055380E-03,2.013883340E-02,9.063803800E+01,350,290,,99.90%,,99.80%,99.70%,99.40%,98.80%,97.80%,0.81%,Not Specified,Not Specified,Not Specified, 
420,Schott,Lanthanide,N-LaK8,1.713,53.83,53.61,1.709,1.713,1.7162,1.7222,1.7294,0.01325,0.00403,0.00722,0.3042,0.544906,-0.0083,"Sellmeier, n=3",1.331831670E+00,5.466232060E-01,1.190840150E+00,6.200238710E-03,2.164654390E-02,8.258277360E+01,370,300,,99.84%,,99.80%,99.76%,99.48%,97.68%,94.58%,2.10%,Not Specified,Not Specified,Not Specified, 
421,Schott,Lanthanide,N-LaK9,1.691,54.71,54.48,1.6872,1.691,1.694,1.6998,1.7067,0.01263,0.00384,0.00688,0.3043,0.544735,-0.0071,"Sellmeier, n=3",1.462319050E+00,3.443995890E-01,1.155083720E+00,7.242701560E-03,2.433531310E-02,8.546868680E+01,370,310,,99.84%,,99.80%,99.70%,99.40%,98.00%,95.40%,1.75%,Not Specified,Not Specified,Available,
422,Schott,Lanthanide,N-LaSF31A,1.883,40.76,40.52,1.8766,1.883,1.8882,1.8982,1.9105,0.02166,0.00644,0.01228,0.2972,0.566944,-0.0085,"Sellmeier, n=3",1.964850750E+00,4.752312590E-01,1.483601090E+00,9.820601550E-03,3.447134380E-02,1.107398630E+02,380,330,,99.70%,,99.60%,99.10%,98.00%,93.30%,86.00%,5.43%,Not Specified,Not Specified,Not Specified, 
423,Schott,Lanthanide,N-LaSF40,1.834,37.3,37.04,1.8275,1.834,1.8394,1.8498,1.8628,0.02236,0.00659,0.01294,0.2948,0.578712,-0.0024,"Sellmeier, n=3",1.985503310E+00,2.740570420E-01,1.289456610E+00,1.095833100E-02,4.745516030E-02,9.690852860E+01,390,350,,99.80%,,99.50%,98.70%,97.30%,89.10%,76.40%,9.26%,Not Specified,Not Specified,Not Specified, 
424,Schott,Lanthanide,N-LaSF41,1.835,43.13,42.88,1.8292,1.835,1.8396,1.8486,1.8595,0.01936,0.00578,0.0109,0.2986,0.563017,-0.0083,"Sellmeier, n=3",1.863483310E+00,4.133072550E-01,1.357848150E+00,9.103682190E-03,3.392472680E-02,9.335805950E+01,370,320,,99.80%,,99.70%,99.40%,98.50%,94.80%,89.10%,4.25%,Not Specified,Not Specified,Not Specified, 
425,Schott,Lanthanide,N-LaSF43,1.8061,40.61,40.36,1.8002,1.8061,1.8108,1.8201,1.8314,0.01985,0.0059,0.01132,0.2972,0.570277,-0.0052,"Sellmeier, n=3",1.935028270E+00,2.366293500E-01,1.262913440E+00,1.040014130E-02,4.475052920E-02,8.743756900E+01,420,340,,99.80%,,99.50%,99.00%,98.00%,91.90%,82.10%,6.99%,Not Specified,Not Specified,Not Specified, 
426,Schott,Lanthanide,N-LaSF44,1.8042,46.5,46.25,1.799,1.8042,1.8083,1.8163,1.8259,0.01729,0.00519,0.00964,0.3002,0.557548,-0.0084,"Sellmeier, n=3",1.788971050E+00,3.867586700E-01,1.305062430E+00,8.725062770E-03,3.080850230E-02,9.277438240E+01,400,310,,99.80%,,99.80%,99.60%,99.10%,96.30%,91.10%,3.46%,Not Specified,Not Specified,Not Specified, 
427,Schott,Lanthanide,N-LaSF45,1.8011,34.97,34.72,1.7944,1.8011,1.8065,1.8173,1.8307,0.0229,0.00671,0.01342,0.293,0.586026,0.0009,"Sellmeier, n=3",1.871401980E+00,2.677778790E-01,1.730300080E+00,1.121719200E-02,5.051349720E-02,1.471065050E+02,440,350,,99.60%,,99.30%,98.30%,96.50%,85.70%,67.20%,12.81%,Not Specified,Not Specified,Not Specified, 
428,Schott,Lanthanide,N-LaSF45HT,1.8011,34.97,34.72,1.7944,1.8011,1.8065,1.8173,1.8307,0.0229,0.00671,0.01342,0.293,0.586026,0.0009,"Sellmeier, n=3",1.871401980E+00,2.677778790E-01,1.730300080E+00,1.121719200E-02,5.051349720E-02,1.471065050E+02,430,350,,99.60%,,99.30%,98.50%,97.20%,88.60%,71.90%,10.90%,Not Specified,Not Specified,Not Specified, 
429,Schott,Lanthanide,N-LaSF46A,1.9037,31.32,31.09,1.8953,1.9037,1.9105,1.9241,1.9413,0.02885,0.0084,0.01718,0.2912,0.595494,0.0042,"Sellmeier, n=3",2.167015660E+00,3.198127610E-01,1.660044860E+00,1.235955240E-02,5.606102820E-02,1.070477180E+02,410,370,,99.60%,,99.10%,97.97%,95.87%,81.52%,50.36%,19.37%,Not Specified,Not Specified,Not Specified,
430,Schott,Lanthanide,N-LaSF46B,1.9037,31.32,31.09,1.8953,1.9037,1.9105,1.9241,1.9413,0.02885,0.0084,0.01719,0.2911,0.595841,0.0045,"Sellmeier, n=3",2.179889220E+00,3.064951840E-01,1.568824370E+00,1.258053840E-02,5.671913670E-02,1.053165380E+02,400,360,,99.60%,,98.90%,97.70%,95.40%,81.52%,50.36%,19.27%,Suitable,Not Specified,Not Specified,
431,Schott,Lanthanide,N-LaSF9,1.8503,32.17,31.93,1.8426,1.8503,1.8565,1.869,1.8847,0.02643,0.0077,0.01569,0.2912,0.593644,0.0037,"Sellmeier, n=3",2.000295470E+00,2.989268860E-01,1.806918430E+00,1.214260170E-02,5.387362360E-02,1.565308290E+02,410,360,,99.40%,,98.90%,97.80%,95.80%,79.86%,52.53%,18.59%,Not Specified,Not Specified,Not Specified,
432,Schott,Lanthanide,N-LaSF9HT,1.8503,32.17,31.93,1.8426,1.8503,1.8565,1.869,1.8847,0.02643,0.0077,0.01569,0.2912,0.593644,0.0037,"Sellmeier, n=3",2.000295470E+00,2.989268860E-01,1.806918430E+00,1.214260170E-02,5.387362360E-02,1.565308290E+02,400,360,,99.40%,,98.90%,97.80%,95.80%,84.30%,62.90%,14.34%,Not Specified,Not Specified,Not Specified,
433,Schott,Fluoride,N-PK51,1.5286,76.98,76.58,1.5265,1.5286,1.5302,1.5333,1.537,0.00687,0.00209,0.00371,0.3046,0.540029,0.0258,"Sellmeier, n=3",1.156107750E+00,1.532293440E-01,7.856189660E-01,5.855974020E-03,1.940724160E-02,1.405370460E+02,340,290,,99.70%,,99.76%,99.68%,99.50%,99.40%,98.90%,0.32%,Suitable,Not Specified,Available,
434,Schott,Fluoride,N-PK52A,1.497,81.61,81.21,1.4951,1.497,1.4985,1.5012,1.5045,0.00609,0.00186,0.00327,0.3055,0.536946,0.0311,"Sellmeier, n=3",1.029607000E+00,1.880506000E-01,7.364881650E-01,5.168001550E-03,1.666587980E-02,1.389641290E+02,340,280,,99.70%,,99.90%,99.80%,99.70%,99.70%,99.60%,0.10%,Suitable,Not Specified,Not Specified,
435,Schott,Phosphate,N-PSK3,1.5523,63.46,63.23,1.5497,1.5523,1.5544,1.5584,1.563,0.0087,0.00267,0.00467,0.3069,0.536782,-0.0005,"Sellmeier, n=3",8.872721100E-01,4.895924250E-01,1.048652960E+00,4.698240670E-03,1.618184630E-02,1.043749750E+02,330,280,,99.80%,,99.72%,99.60%,99.48%,99.44%,99.07%,0.26%,Not Specified,Not Specified,Not Specified,
436,Schott,Phosphate,N-PSK53A,1.618,63.39,63.1,1.615,1.618,1.6203,1.6248,1.6301,0.00975,0.00297,0.00529,0.3044,0.542564,0.0052,"Sellmeier, n=3",1.381218360E+00,1.967456450E-01,8.860892050E-01,7.064163370E-03,2.332513450E-02,9.748473450E+01,360,310,,99.80%,,99.80%,99.70%,99.40%,98.50%,95.90%,1.53%,Not Specified,Not Specified,Available,
437,Schott,Titanate,N-SF1,1.7174,29.62,29.39,1.7104,1.7174,1.7231,1.7346,1.7492,0.02422,0.00701,0.01462,0.2895,0.603633,0.0097,"Sellmeier, n=3",1.608651580E+00,2.377259160E-01,1.515306530E+00,1.196548790E-02,5.905897220E-02,1.355216760E+02,410,360,,99.60%,,99.44%,98.70%,97.60%,86.70%,57.40%,16.66%,Not Specified,Not Specified,Not Specified,
438,Schott,Titanate,N-SF10,1.7283,28.53,28.31,1.7209,1.7283,1.7343,1.7464,1.7619,0.02552,0.00737,0.01548,0.2888,0.606583,0.0108,"Sellmeier, n=3",1.621539020E+00,2.562878420E-01,1.644475520E+00,1.222414570E-02,5.957367750E-02,1.474687930E+02,420,360,,99.30%,,98.90%,97.80%,96.30%,83.70%,52.50%,18.39%,Not Specified,Not Specified,Not Specified,
439,Schott,Titanate,N-SF11,1.7847,25.68,25.47,1.776,1.7847,1.7919,1.8065,1.8253,0.03055,0.00876,0.01882,0.2868,0.616039,0.015,"Sellmeier, n=3",1.737596950E+00,3.137473460E-01,1.898781010E+00,1.318870700E-02,6.230681420E-02,1.552362900E+02,440,370,,99.40%,,99.10%,98.10%,96.70%,81.50%,42.80%,22.35%,Not Specified,Not Specified,Not Specified,
440,Schott,Titanate,N-SF14,1.7618,26.53,26.32,1.7536,1.7618,1.7686,1.7823,1.7999,0.02872,0.00826,0.01758,0.2875,0.612117,0.013,"Sellmeier, n=3",1.690223610E+00,2.888700520E-01,1.704518700E+00,1.305121130E-02,6.136918800E-02,1.495176890E+02,420,360,,99.40%,,99.30%,98.50%,97.50%,89.10%,64.20%,13.85%,Not Specified,Not Specified,Not Specified,
441,Schott,Titanate,N-SF15,1.6989,30.2,29.96,1.6922,1.6989,1.7044,1.7154,1.7293,0.02314,0.0067,0.01397,0.2897,0.603717,0.0108,"Sellmeier, n=3",1.570556340E+00,2.189870940E-01,1.508240170E+00,1.165070140E-02,5.978568970E-02,1.327093390E+02,420,370,,99.50%,,99.40%,98.80%,97.70%,85.70%,52.50%,18.62%,Not Specified,Not Specified,Not Specified,
442,Schott,Titanate,N-SF2,1.6477,33.82,33.56,1.6421,1.6477,1.6522,1.6613,1.6727,0.01915,0.00559,0.0114,0.2918,0.5953,0.0081,"Sellmeier, n=3",1.473431270E+00,1.636818490E-01,1.369208990E+00,1.090190980E-02,5.856836870E-02,1.274049330E+02,400,360,,99.50%,,99.40%,99.00%,98.40%,92.80%,69.30%,11.92%,Not Specified,Not Specified,Not Specified,
443,Schott,Titanate,N-SF4,1.7551,27.38,27.16,1.7472,1.7551,1.7616,1.7748,1.7916,0.02758,0.00794,0.01681,0.288,0.6095,0.0118,"Sellmeier, n=3",1.677802820E+00,2.828498930E-01,1.635392760E+00,1.267934500E-02,6.020384190E-02,1.457604960E+02,430,360,,99.40%,,99.10%,97.90%,96.10%,83.00%,56.30%,17.00%,Not Specified,Not Specified,Not Specified,
444,Schott,Titanate,N-SF5,1.6727,32.25,32,1.6666,1.6727,1.6776,1.6875,1.7,0.02086,0.00607,0.01248,0.291,0.598274,0.0088,"Sellmeier, n=3",1.524818890E+00,1.870855270E-01,1.427290150E+00,1.125475600E-02,5.889953920E-02,1.291416750E+02,400,360,,99.60%,,99.50%,99.00%,98.20%,90.50%,64.20%,13.97%,Not Specified,Not Specified,Available,
445,Schott,Titanate,N-SF57,1.8467,23.78,23.59,1.8365,1.8467,1.855,1.8721,1.8942,0.0356,0.01016,0.02213,0.2855,0.621629,0.0178,"Sellmeier, n=3",1.875438310E+00,3.737574900E-01,2.300017970E+00,1.417495180E-02,6.405099270E-02,1.773897950E+02,420,370,,99.07%,,98.59%,97.14%,94.89%,73.30%,30.17%,27.29%,Not Specified,Not Specified,Not Specified,
446,Schott,Titanate,N-SF57HT,1.8467,23.78,23.59,1.8365,1.8467,1.855,1.8721,1.8942,0.0356,0.01016,0.02213,0.2855,0.621629,0.0178,"Sellmeier, n=3",1.875438310E+00,3.737574900E-01,2.300017970E+00,1.417495180E-02,6.405099270E-02,1.773897950E+02,410,370,,99.15%,,98.67%,97.22%,95.14%,79.30%,38.17%,23.93%,Not Specified,Not Specified,Not Specified, 
447,Schott,Titanate,N-SF57HT Ultra,1.8467,23.78,23.59,1.8365,1.8467,1.855,1.8721,1.8942,0.0356,0.01016,0.02213,0.2855,0.621629,0.0178,"Sellmeier, n=3",1.875438310E+00,3.737574900E-01,2.300017970E+00,1.417495180E-02,6.405099270E-02,1.773897950E+02,400,370,,99.52%,,98.91%,97.85%,96.21%,82.97%,41.95%,22.55%,Not Specified,Not Specified,Not Specified, 
448,Schott,Titanate,N-SF6,1.8052,25.36,25.16,1.7961,1.8052,1.8127,1.8278,1.8474,0.03175,0.0091,0.01955,0.2867,0.615748,0.0146,"Sellmeier, n=3",1.779317630E+00,3.381498660E-01,2.087344740E+00,1.337141820E-02,6.175336210E-02,1.740175900E+02,450,370,,99.32%,,98.87%,97.68%,96.09%,82.06%,48.04%,20.16%,Not Specified,Not Specified,Not Specified, 
449,Schott,Titanate,N-SF66,1.9229,20.88,20.7,1.9104,1.9229,1.9332,1.9546,1.9829,0.0442,0.01247,0.02826,0.2822,0.639367,0.0307,"Sellmeier, n=3",2.024597600E+00,4.701871960E-01,2.599704330E+00,1.470532250E-02,6.929982760E-02,1.618176010E+02,450,390,,99.07%,,96.30%,92.82%,88.65%,50.36%,4.00%,37.75%,Not Specified,Not Specified,Not Specified, 
450,Schott,Titanate,N-SF6HT,1.8052,25.36,25.16,1.7961,1.8052,1.8127,1.8278,1.8474,0.03175,0.0091,0.01955,0.2867,0.615748,0.0146,"Sellmeier, n=3",1.779317630E+00,3.381498660E-01,2.087344740E+00,1.337141820E-02,6.175336210E-02,1.740175900E+02,440,370,,99.36%,,98.99%,97.97%,96.59%,87.69%,59.23%,15.67%,Not Specified,Not Specified,Not Specified, 
451,Schott,Titanate,N-SF6HT Ultra,1.8052,25.36,25.16,1.7961,1.8052,1.8127,1.8278,1.8474,0.03175,0.0091,0.01955,0.2867,0.615748,0.0146,"Sellmeier, n=3",1.779317630E+00,3.381498660E-01,2.087344740E+00,1.337141820E-02,6.175336210E-02,1.740175900E+02,430,370,,99.36%,,99.24%,98.38%,97.22%,88.75%,60.36%,15.32%,Not Specified,Not Specified,Not Specified, 
452,Schott,Titanate,N-SF8,1.6889,31.31,31.06,1.6825,1.6889,1.6941,1.7046,1.7178,0.02201,0.0064,0.0132,0.2905,0.599727,0.0087,"Sellmeier, n=3",1.550758120E+00,2.098169180E-01,1.462054910E+00,1.143383440E-02,5.827256520E-02,1.332416500E+02,410,360,,99.50%,,99.30%,98.50%,97.60%,90.10%,67.20%,12.66%,Not Specified,Not Specified,Not Specified, 
453,Schott,Silicate,N-SK11,1.5638,60.8,60.55,1.561,1.5638,1.5661,1.5703,1.5753,0.00927,0.00283,0.00502,0.3051,0.541532,-0.0004,"Sellmeier, n=3",1.179636310E+00,2.298172950E-01,9.357896520E-01,6.802820810E-03,2.197372050E-02,1.015132320E+02,340,290,,99.80%,,99.90%,99.80%,99.60%,99.00%,98.50%,0.56%,Not Specified,Not Specified,Not Specified, 
454,Schott,Silicate,N-SK14,1.6031,60.6,60.34,1.6001,1.6031,1.6055,1.61,1.6154,0.00995,0.00303,0.00539,0.3049,0.541709,-0.0003,"Sellmeier, n=3",9.361553740E-01,5.940520180E-01,1.043745830E+00,4.617165250E-03,1.688592700E-02,1.037362650E+02,350,290,,99.84%,,99.80%,99.72%,99.52%,99.00%,98.10%,0.68%,Not Specified,Not Specified,Not Specified, 
455,Schott,Silicate,N-SK16,1.6204,60.32,60.08,1.6173,1.6204,1.6229,1.6276,1.6331,0.01029,0.00314,0.00556,0.3051,0.54033,-0.0011,"Sellmeier, n=3",1.343177740E+00,2.411443990E-01,9.943179690E-01,7.046873390E-03,2.290050000E-02,9.275085260E+01,360,300,,99.80%,,99.80%,99.60%,99.40%,98.79%,97.10%,1.04%,Not Specified,Not Specified,Not Specified,
