Repository: astroxhu/lenspy3d

# lenspy3d

<<<<<<< HEAD
=======

# lenspy3d
>>>>>>> 5b6c0c47f57bc530e2961492f7be70652249dc43

File: glass/Optical Glass Lookup Table(Typecode Reference).csv (part 5 of 9)
,Manufacturer,Classification,Designation,Primary Data,,,Refractive Indices,,,,,Dispersions,,,,,,Coefficients of Dispersion Formulae,,,,,,,Relative Internal Transmittance (at 10mm Thickness),,,,,,,,,,,Remarks,,,
456,Schott,Silicate,N-SK2,1.6074,56.65,56.37,1.6041,1.6074,1.6099,1.6149,1.6207,0.01072,0.00324,0.00587,0.3027,0.547575,-0.0008,"Sellmeier, n=3",1.281890120E+00,2.577382580E-01,9.681860400E-01,7.271916400E-03,2.428235270E-02,1.103777730E+02,330,280,,99.80%,,99.80%,99.60%,99.30%,99.40%,98.80%,0.38%,Not Specified,Not Specified,Available,
457,Schott,Silicate,N-SK2HT,1.6074,56.65,56.37,1.6041,1.6074,1.6099,1.6149,1.6207,0.01072,0.00324,0.00587,0.3027,0.547575,-0.0008,"Sellmeier, n=3",1.281890120E+00,2.577382580E-01,9.681860400E-01,7.271916400E-03,2.428235270E-02,1.103777730E+02,330,280,,99.90%,,99.90%,99.80%,99.70%,99.60%,99.20%,0.26%,Not Specified,Not Specified,Not Specified,
458,Schott,Silicate,N-SK4,1.6127,58.63,58.37,1.6095,1.6127,1.6152,1.62,1.6257,0.01045,0.00318,0.00569,0.3039,0.544498,-0.0004,"Sellmeier, n=3",1.329937410E+00,2.285429960E-01,9.884652110E-01,7.168741070E-03,2.464558920E-02,1.008863640E+02,360,320,,99.84%,,99.80%,99.68%,99.40%,98.99%,97.14%,1.03%,Not Specified,Not Specified,Not Specified, 
459,Schott,Silicate,N-SK5,1.5891,61.27,61.02,1.5862,1.5891,1.5914,1.5958,1.601,0.00962,0.00294,0.00519,0.3055,0.539501,-0.0007,"Sellmeier, n=3",9.914638230E-01,4.959821210E-01,9.873939250E-01,5.227304670E-03,1.727336460E-02,9.835945790E+01,340,290,,99.80%,,99.84%,99.76%,99.56%,99.24%,98.38%,0.56%,Not Specified,Not Specified,Not Specified, 
460,Schott,Silicate,N-SSK2,1.6223,53.27,52.99,1.6188,1.6223,1.6251,1.6305,1.6369,0.01168,0.00352,0.00646,0.3016,0.553082,-0.0016,"Sellmeier, n=3",1.430602700E+00,1.531505540E-01,1.013909040E+00,8.239829750E-03,3.337368410E-02,1.068708220E+02,370,330,,99.84%,,99.80%,99.68%,99.40%,98.13%,94.15%,2.23%,Not Specified,Not Specified,Not Specified, 
461,Schott,Silicate,N-SSK5,1.6584,50.88,50.59,1.6546,1.6584,1.6615,1.6675,1.6747,0.01294,0.00389,0.00722,0.3003,0.55796,-0.0007,"Sellmeier, n=3",1.592226590E+00,1.035207740E-01,1.051740160E+00,9.202846260E-03,4.235300720E-02,1.069273740E+02,380,340,,99.68%,,99.60%,99.28%,98.71%,95.90%,89.60%,3.95%,Not Specified,Not Specified,Not Specified, 
462,Schott,Silicate,N-SSK8,1.6177,49.83,49.54,1.614,1.6177,1.6207,1.6264,1.6334,0.0124,0.00372,0.00694,0.2999,0.559677,0.0002,"Sellmeier, n=3",1.448578670E+00,1.179659260E-01,1.069375280E+00,8.693101490E-03,4.215665930E-02,1.113006660E+02,390,350,,99.76%,,99.68%,99.36%,98.75%,95.02%,84.69%,5.92%,Not Specified,Not Specified,Not Specified, 
463,Schott,Silicate,N-ZK7,1.5085,61.19,60.98,1.5059,1.5085,1.5105,1.5142,1.5187,0.00831,0.00255,0.00446,0.3069,0.536703,-0.0039,"Sellmeier, n=3",1.077150320E+00,1.680791090E-01,8.518898920E-01,6.766016570E-03,2.306428170E-02,8.904987780E+01,340,290,,99.84%,,99.80%,99.72%,99.52%,99.00%,98.20%,0.64%,Not Specified,Not Specified,Not Specified, 
464,Schott,Silicate,N-ZK7A,1.5081,61.04,60.84,1.5055,1.5081,1.51,1.5138,1.5183,0.00832,0.00255,0.00447,0.307,0.53726,-0.0043,"Sellmeier, n=3",1.075098910E+00,1.688950440E-01,8.605039830E-01,6.766016570E-03,2.306428170E-02,8.904987780E+01,340,290,,99.84%,,99.80%,99.72%,99.52%,99.00%,98.20%,0.64%,Not Specified,Not Specified,Not Specified,
465,Schott,Silicate,P-BK7,1.5164,64.06,63.87,1.5139,1.5164,1.5183,1.522,1.5263,0.00806,0.00248,0.0043,0.3082,0.533499,-0.0025,"Sellmeier, n=3",1.183185030E+00,8.717564260E-02,1.031337010E+00,7.221419560E-03,2.682168050E-02,1.017023620E+02,330,300,,99.90%,,99.90%,99.80%,99.80%,99.70%,99.40%,0.19%,Suitable,Not Specified,Not Specified,
466,Schott,Lanthanide,P-LaF37,1.7555,45.66,45.42,1.7505,1.7555,1.7594,1.7671,1.7763,0.01654,0.00496,0.00925,0.2999,0.55925,-0.008,"Sellmeier, n=3",1.760032440E+00,2.482867450E-01,1.159351220E+00,9.380063960E-03,3.605374640E-02,8.643246930E+01,370,310,,99.80%,,99.80%,99.60%,99.30%,98.00%,95.90%,1.54%,Suitable,Not Specified,Not Specified,
467,Schott,Lanthanide,P-LaK35,1.6935,53.2,52.95,1.6896,1.6935,1.6966,1.7026,1.7097,0.01304,0.00395,0.00715,0.3028,0.548313,-0.0061,"Sellmeier, n=3",1.393242600E+00,4.188827660E-01,1.043807000E+00,7.159596950E-03,2.336374460E-02,8.832844260E+01,360,290,,99.70%,,99.80%,99.70%,99.40%,98.80%,97.60%,0.85%,Suitable,Not Specified,Not Specified,
468,Schott,Lanthanide,P-LaSF47,1.8061,40.9,40.66,1.8002,1.8061,1.8108,1.8199,1.8311,0.01971,0.00587,0.01118,0.2976,0.567225,-0.0079,"Sellmeier, n=3",1.855431010E+00,3.158546490E-01,1.285618390E+00,1.003282030E-02,3.870951680E-02,9.454215070E+01,390,330,,99.80%,,99.80%,99.50%,99.00%,96.70%,92.80%,2.77%,Suitable,Not Specified,Not Specified,
469,Schott,Lanthanide,P-LaSF50,1.8086,40.46,40.22,1.8027,1.8086,1.8134,1.8226,1.834,0.01998,0.00594,0.01135,0.2973,0.568068,-0.0078,"Sellmeier, n=3",1.849105530E+00,3.298286740E-01,1.304009010E+00,9.992347570E-03,3.874379880E-02,9.589676810E+01,390,320,,99.80%,,99.70%,99.50%,99.00%,96.70%,92.80%,2.76%,Suitable,Not Specified,Not Specified,
470,Schott,Lanthanide,P-LaSF51,1.81,40.93,40.68,1.8041,1.81,1.8147,1.8239,1.8351,0.01979,0.00589,0.01122,0.2976,0.566953,-0.008,"Sellmeier, n=3",1.845688060E+00,3.390016000E-01,1.324189210E+00,9.884955710E-03,3.780974020E-02,9.784154300E+01,390,330,,99.80%,,99.70%,99.50%,99.00%,96.70%,92.80%,2.76%,Suitable,Not Specified,Not Specified,
471,Schott,Titanate,P-SF68,2.0052,21,20.82,1.9917,2.0052,2.0164,2.0396,2.0702,0.04787,0.01349,0.0306,0.2817,0.639231,0.0308,"Sellmeier, n=3",2.333006700E+00,4.529613960E-01,1.251723390E+00,1.688384190E-02,7.160863250E-02,1.187074790E+02,490,410,,99.70%,,97.60%,90.50%,75.80%,0.70%, ,41.41%,Suitable,Not Specified,Not Specified,
472,Schott,Titanate,P-SF69,1.7225,29.23,29,1.7154,1.7225,1.7283,1.7401,1.755,0.02472,0.00715,0.01495,0.2893,0.604773,0.0104,"Sellmeier, n=3",1.625946470E+00,2.359276090E-01,1.674346230E+00,1.216966770E-02,6.007104050E-02,1.456519080E+02,410,360,,99.80%,,99.70%,99.30%,98.50%,91.50%,68.60%,12.32%,Suitable,Not Specified,Not Specified,
473,Schott,Titanate,P-SF8,1.6889,31.25,31.01,1.6825,1.6889,1.6941,1.7046,1.7178,0.02205,0.00641,0.01321,0.2905,0.599093,0.0079,"Sellmeier, n=3",1.553704110E+00,2.063325610E-01,1.397088310E+00,1.165826700E-02,5.820877570E-02,1.307480280E+02,400,360,,99.50%,,99.40%,98.90%,98.00%,92.40%,74.60%,9.78%,Suitable,Not Specified,Not Specified,
474,Schott,Silicate,P-SK57,1.587,59.6,59.36,1.584,1.587,1.5894,1.5938,1.5992,0.00985,0.00301,0.00533,0.3053,0.541117,-0.0024,"Sellmeier, n=3",1.310534140E+00,1.693761890E-01,1.109877140E+00,7.408772350E-03,2.545634890E-02,1.077510870E+02,340,310,,99.90%,,99.90%,99.80%,99.60%,99.40%,98.90%,0.39%,Suitable,Not Specified,Not Specified,
475,Schott,Silicate,P-SK57Q1,1.586,59.5,59.26,1.583,1.586,1.5884,1.5928,1.5982,0.00985,0.00301,0.00533,0.3052,0.541117,-0.0024,"Sellmeier, n=3",1.305364830E+00,1.714343280E-01,1.101172190E+00,7.364088310E-03,2.557860470E-02,1.067260600E+02,340,310,,99.90%,,99.90%,99.80%,99.60%,99.40%,98.90%,0.39%,Suitable,Not Specified,Not Specified,
476,Schott,Silicate,P-SK58A,1.5891,61.15,60.93,1.5862,1.5891,1.5914,1.5958,1.601,0.00963,0.00295,0.00519,0.3062,0.538941,-0.0023,"Sellmeier, n=3",1.316784100E+00,1.711547560E-01,1.125014730E+00,7.207174980E-03,2.456595950E-02,1.027397280E+02,350,310,,99.50%,,99.80%,99.70%,99.60%,99.40%,98.60%,0.43%,Suitable,Not Specified,Not Specified,
477,Schott,Silicate,P-SK60,1.6104,57.9,57.66,1.6071,1.6104,1.6129,1.6177,1.6234,0.01054,0.00321,0.00572,0.3049,0.542694,-0.0037,"Sellmeier, n=3",1.407904420E+00,1.433814170E-01,1.165139470E+00,7.843823780E-03,2.877693650E-02,1.053733970E+02,330,290,,99.90%,,99.90%,99.90%,99.80%,99.70%,99.30%,0.23%,Suitable,Not Specified,Not Specified,
478,Schott,Titanate,SF1,1.7174,29.51,29.29,1.7103,1.7174,1.7231,1.7346,1.7492,0.02431,0.0071,0.0145,0.2899,0.598108,0.0042,"Sellmeier, n=3",1.559129230E+00,2.842462880E-01,9.688429260E-01,1.214810010E-02,5.345490420E-02,1.121748090E+02,390,340,,99.84%,,99.84%,99.72%,99.36%,96.72%,91.00%,3.52%,Not Specified,Not Specified,Not Specified,Contains Lead
479,Schott,Titanate,SF10,1.7283,28.41,28.19,1.7209,1.7283,1.7343,1.7465,1.762,0.02563,0.0074,0.0155,0.2888,0.60476,0.0085,"Sellmeier, n=3",1.616259770E+00,2.592293340E-01,1.077623170E+00,1.275345590E-02,5.819839540E-02,1.166076800E+02,410,370,,99.80%,,99.80%,99.56%,99.11%,86.21%,36.00%,25.43%,Not Specified,Not Specified,Not Specified,Contains Lead
480,Schott,Titanate,SF11,1.7847,25.76,25.55,1.776,1.7847,1.7919,1.8065,1.8252,0.03046,0.0087,0.0187,0.2866,0.614905,0.0142,"Sellmeier, n=3",1.738484030E+00,3.111689740E-01,1.174908710E+00,1.360686040E-02,6.159604630E-02,1.219227110E+02,440,390,,99.72%,,99.56%,99.03%,97.56%,52.53%, ,20.78%,Not Specified,Not Specified,Not Specified,Contains Lead
481,Schott,Titanate,SF2,1.6477,33.85,33.6,1.6421,1.6477,1.6522,1.6612,1.6725,0.01913,0.0056,0.0113,0.2923,0.588604,0.0017,"Sellmeier, n=3",1.403018210E+00,2.317675040E-01,9.390565860E-01,1.057954660E-02,4.932269780E-02,1.124059550E+02,370,330,,99.84%,,99.80%,99.72%,99.52%,98.13%,94.58%,2.07%,Not Specified,Not Specified,Available,Contains Lead
482,Schott,Titanate,SF4,1.7552,27.58,27.37,1.7473,1.7552,1.7617,1.7747,1.7912,0.02738,0.0079,0.0165,0.2886,0.603725,0.0062,"Sellmeier, n=3",1.619578260E+00,3.394931890E-01,1.025669310E+00,1.255021040E-02,5.445598220E-02,1.176522220E+02,400,350,,99.84%,,99.84%,99.64%,99.20%,95.45%,86.21%,5.41%,Not Specified,Not Specified,Not Specified,Contains Lead
483,Schott,Titanate,SF5,1.6727,32.21,31.97,1.6666,1.6727,1.6776,1.6875,1.6999,0.02089,0.0061,0.0124,0.2915,0.591671,0.0023,"Sellmeier, n=3",1.461418850E+00,2.477130190E-01,9.499958320E-01,1.118261260E-02,5.085946690E-02,1.120418880E+02,370,330,,99.84%,,99.84%,99.72%,99.52%,97.97%,95.02%,1.92%,Not Specified,Not Specified,Not Specified,Contains Lead
484,Schott,Titanate,SF56A,1.7847,26.08,25.87,1.7761,1.7847,1.7918,1.8062,1.8245,0.0301,0.0087,0.0183,0.2874,0.609302,0.0098,"Sellmeier, n=3",1.705792590E+00,3.442230520E-01,1.096018280E+00,1.338746990E-02,5.795616080E-02,1.216160240E+02,420,370,,99.80%,,99.76%,99.56%,98.95%,85.70%,39.81%,23.90%,Not Specified,Not Specified,Not Specified,Contains Lead
485,Schott,Titanate,SF57,1.8467,23.83,23.64,1.8365,1.8467,1.855,1.872,1.8939,0.03554,0.0102,0.0219,0.2859,0.615926,0.0123,"Sellmeier, n=3",1.816513710E+00,4.288936410E-01,1.071862780E+00,1.437041980E-02,5.928011720E-02,1.214199420E+02,400,370,,99.84%,,99.76%,99.44%,98.71%,84.69%,52.32%,18.98%,Suitable,Not Specified,Not Specified,Contains Lead
486,Schott,Titanate,SF57HT Ultra,1.8467,23.83,23.64,1.8365,1.8467,1.855,1.872,1.8939,0.03554,0.0102,0.0219,0.2859,0.615926,0.0123,"Sellmeier, n=3",1.816513710E+00,4.288936410E-01,1.071862780E+00,1.437041980E-02,5.928011720E-02,1.214199420E+02,390,360,,99.92%,,99.88%,99.60%,99.11%,92.37%,62.11%,15.01%,Suitable,Not Specified,Available,Contains Lead
487,Schott,Titanate,SF6,1.8052,25.43,25.24,1.7961,1.8052,1.8127,1.8278,1.8471,0.03166,0.0091,0.0193,0.2871,0.610234,0.0092,"Sellmeier, n=3",1.724484820E+00,3.901048890E-01,1.045728580E+00,1.348719470E-02,5.693180950E-02,1.185571850E+02,420,360,,99.90%,,99.80%,99.60%,99.10%,91.50%,72.00%,11.09%,Not Specified,Not Specified,Not Specified,Contains Lead
488,Schott,Titanate,SF6HT,1.8052,25.43,25.24,1.7961,1.8052,1.8127,1.8278,1.8471,0.03166,0.0091,0.0193,0.2871,0.610234,0.0092,"Sellmeier, n=3",1.724484820E+00,3.901048890E-01,1.045728580E+00,1.348719470E-02,5.693180950E-02,1.185571850E+02,410,360,,99.90%,,99.80%,99.60%,99.20%,94.10%,77.00%,9.06%,Not Specified,Not Specified,Not Specified,Contains Lead
547,Hikari,Titanate,J-SF1,1.7174,29.57,29.34,1.7103,1.7174,1.7231,1.7346,1.7492,0.024258,0.007023,0.014642,0.2895,0.6036,0.0089,"Sellmeier, n=3",1.091299720E-01,8.103315060E+01,2.105933580E-02,6.042881830E-02,3.598287830E-01,8.394198280E-03,393,364,98.70%,99.00%,99.10%,99.00%,98.10%,96.80%,86.00%,55.00%,15.38%,Not Specified,Not Specified,Not Specified,
782,CDGM,Titanate,H-ZF3,1.7174,29.5,29.27,1.7103,1.7174,1.7231,1.7346,1.7493,0.024318,0.00704,0.01464,0.2893,0.6019,0.0065,"Schott, n=2 m=4",2.857221770E+00,-1.77E-02,2.596340530E-02,3.443495800E-03,-3.19E-04,2.682691220E-05,400,360,99.70%,99.60%,99.40%,99.30%,98.90%,98.10%,89.20%,62.90%,12.81%,Not Specified,Not Specified,Not Specified,
783,CDGM,Titanate,ZF3,1.7174,29.5,29.27,1.7103,1.7174,1.7231,1.7346,1.7492,0.024317,0.00704,0.01451,0.2894,0.5967,0.0012,"Schott, n=2 m=4",2.847585190E+00,-1.05E-02,3.094509250E-02,2.136963980E-03,-1.31E-04,1.424288740E-05,390,340,99.80%,99.90%,99.70%,99.70%,99.70%,98.80%,93.90%,84.00%,5.61%,Not Specified,Not Specified,Not Specified,
82,Ohara,Lanthanide,S-LAM 3,1.717,47.9,47.6,1.7125,1.717,1.7206,1.7275,1.7359,0.01496,0.004476,0.008386,0.2992,0.5605,-0.0034,"Sellmeier, n=3",1.642587130E+00,2.396346100E-01,1.224830260E+00,8.682460200E-03,3.512262420E-02,1.166043690E+02,368,338,99.90%,99.60%,99.60%,99.70%,99.50%,99.00%,96.80%,91.60%,2.85%,Not Specified,Not Specified,Available,
586,Hikari,Lanthanide,J-LAF3,1.717,47.98,47.71,1.7125,1.717,1.7206,1.7275,1.7358,0.014945,0.004483,0.008347,0.3,0.5585,-0.0053,"Sellmeier, n=3",1.075309160E-01,7.450156610E+01,1.485357520E-02,3.955416140E-02,3.707478920E-01,6.112295400E-03,365,337,99.20%,99.50%,99.50%,99.60%,99.40%,98.90%,96.60%,91.70%,2.75%,Not Specified,Not Specified,Not Specified,
223,Hoya,Lanthanide,LaF3,1.717,47.98,47.73,1.7125,1.717,1.7206,1.7275,1.7358,0.01494,0.00449,0.00831,0.3004,0.556225,-0.0063,"Schott, n=2 m=4",2.878979900E+00,-8.73E-03,2.442565600E-02,4.549177300E-05,4.280292800E-05,-7.28E-07,355,319,99.60%,99.90%,99.70%,99.70%,99.70%,99.10%,97.50%,94.30%,1.94%,Not Specified,Not Specified,Not Specified,
826,CDGM,Lanthanide,H-LaF2,1.717,47.89,47.65,1.7125,1.717,1.7206,1.7275,1.7358,0.014972,0.00452,0.00839,0.3016,0.5604,-0.0038,"Schott, n=2 m=4",2.872229270E+00,-5.71E-03,2.924217520E-02,-1.46E-03,2.525252510E-04,-1.09E-05,380,340,99.80%,99.80%,99.80%,99.80%,99.70%,99.40%,97.60%,92.80%,2.46%,Not Specified,Not Specified,Not Specified,
568,Hikari,Niobophosphate,J-SFH6,1.7134,26.04,25.79,1.7056,1.7134,1.7198,1.733,1.7502,0.027396,0.007799,0.01725,0.2847,0.6297,0.029,"Sellmeier, n=3",9.273892770E-02,6.454620570E+01,2.173168680E-02,7.047189850E-02,3.562101370E-01,8.657690110E-03,404,374,99.90%,99.90%,99.80%,99.60%,98.80%,97.70%,74.00%,16.00%,29.53%,Not Specified,Not Specified,Not Specified,
176,Hoya,Lanthanide,LaC8,1.713,53.94,53.72,1.709,1.713,1.7162,1.7222,1.7294,0.01322,0.00402,0.00719,0.3043,0.543873,-0.0071,"Schott, n=2 m=4",2.877853700E+00,-1.38E-02,2.030118500E-02,2.775987100E-04,5.905983000E-06,1.774764700E-07,335,267,99.90%,99.90%,99.80%,99.80%,99.80%,99.60%,98.60%,97.60%,0.84%,Not Specified,Not Specified,Not Specified,
355,Hoya,Lanthanide,M-LAC8,1.713,53.94,53.71,1.709,1.713,1.7162,1.7222,1.7294,0.01322,0.00401,0.0072,0.3035,0.544629,-0.0066,"Schott, n=2 m=4",2.881748100E+00,-2.13E-01,2.394147881E-01,5.240930347E-02,-6.68E-02,1.369470372E-02,352,288,99.90%,99.80%,99.70%,99.80%,99.70%,99.30%,97.70%,95.20%,1.66%,Suitable,Not Specified,Not Specified,
571,Hikari,Lanthanide,J-LAK8,1.713,53.96,53.73,1.709,1.713,1.7162,1.7222,1.7294,0.013214,0.004018,0.007204,0.3041,0.5452,-0.0086,"Sellmeier, n=3",1.182440840E-01,6.793654790E+01,3.545697460E-02,2.279634200E-02,3.495643090E-01,4.959853110E-03,350,291,99.20%,99.60%,99.80%,99.70%,99.70%,99.30%,97.80%,95.40%,1.52%,Not Specified,Not Specified,Not Specified,
713,CDGM,Lanthanide,H-LaK7A,1.713,53.83,53.61,1.709,1.713,1.7162,1.7222,1.7294,0.013245,0.004028,0.007221,0.3041,0.5452,-0.0088,"Sellmeier, n=3",1.206748110E+00,8.434990120E+01,1.067177310E+00,4.381895000E-03,8.112295150E-01,1.898288900E-02,365,270,99.40%,99.40%,99.60%,99.60%,99.60%,99.20%,97.70%,95.60%,1.43%,Not Specified,Not Specified,Not Specified,
66,Ohara,Lanthanide,S-LAL 8,1.713,53.9,53.6,1.709,1.713,1.7162,1.7222,1.7294,0.01324,0.004021,0.007225,0.3038,0.5459,-0.0084,"Sellmeier, n=3",1.306632910E+00,5.713772530E-01,1.243036050E+00,6.118624480E-03,2.127214700E-02,9.062856860E+01,356,295,99.80%,99.60%,99.60%,99.80%,99.70%,99.40%,97.70%,94.40%,1.89%,Not Specified,Not Specified,Available,
75,Ohara,Lanthanide,S-LAL21,1.703,52.4,52.1,1.699,1.703,1.7062,1.7124,1.7198,0.01342,0.004048,0.00739,0.3016,0.5506,-0.0061,"Sellmeier, n=3",9.352507790E-01,9.059887060E-01,1.433512120E+00,1.808360470E-02,4.084526430E-03,1.386834100E+02,374,320,99.50%,99.70%,99.70%,99.80%,99.60%,99.10%,94.20%,85.00%,5.23%,Not Specified,Not Specified,Available,
520,Hikari,Silicate,J-BASF7,1.7015,41.02,40.73,1.6965,1.7015,1.7056,1.7136,1.7234,0.017103,0.005057,0.009848,0.2957,0.5758,0.0003,"Sellmeier, n=3",1.104782390E-01,8.555604940E+01,1.408613540E-02,5.166218180E-02,3.636606940E-01,6.867926590E-03,382,351,98.80%,99.10%,99.10%,99.00%,98.40%,97.50%,91.20%,77.00%,7.75%,Not Specified,Not Specified,Not Specified,
307,Hoya,Silicate,MP-BACD15,1.6226,58.17,57.96,1.6194,1.6226,1.6252,1.6301,1.6358,0.0107,0.0033,0.0058,0.306,0.540187,-0.0045,"Schott, n=2 m=4",2.590919000E+00,-1.70E-01,2.057373743E-01,5.494655035E-02,-7.62E-03,8.347951117E-03,337,283,99.70%,99.70%,99.60%,99.70%,99.60%,99.50%,98.90%,97.90%,0.63%,Suitable,Not Specified,Not Specified,Glass for pressed preforms.
220,Hoya,Silicate,BaFD7,1.7015,41.15,40.86,1.6965,1.7015,1.7056,1.7136,1.7234,0.01705,0.00503,0.00983,0.2953,0.57654,0.0028,"Schott, n=2 m=4",2.821721100E+00,-9.73E-03,2.434597900E-02,7.840630500E-04,-2.24E-05,4.672602900E-06,380,349,99.90%,99.50%,99.80%,99.90%,99.30%,98.20%,92.40%,79.90%,7.02%,Not Specified,Not Specified,Not Specified,
772,CDGM,Silicate,H-ZBaF20,1.7015,41.15,40.86,1.6965,1.7015,1.7056,1.7136,1.7234,0.017049,0.00503,0.00985,0.2953,0.5777,0.0021,"Schott, n=2 m=4",2.820819370E+00,-1.01E-02,2.550846290E-02,3.295676700E-04,5.025653790E-05,6.004324030E-07,390,350,99.80%,99.90%,99.80%,99.80%,99.50%,98.80%,95.40%,87.10%,4.47%,Not Specified,Not Specified,Not Specified,
33,Ohara,Silicate,S-BAH27,1.7015,41.2,41,1.6965,1.7015,1.7056,1.7135,1.7233,0.01701,0.005033,0.009808,0.2958,0.5765,0.0018,"Sellmeier, n=3",1.689390520E+00,1.330810130E-01,1.411655150E+00,1.035981930E-02,5.339822390E-02,1.265155030E+02,388,356,99.80%,99.40%,99.40%,99.50%,98.90%,97.90%,89.00%,70.00%,10.43%,Not Specified,Not Specified,Available,
588,Hikari,Lanthanide,J-LAF01,1.7,48.11,47.82,1.6956,1.7,1.7035,1.7102,1.7184,0.014551,0.004355,0.008154,0.2993,0.5604,-0.0033,"Sellmeier, n=3",1.244055530E-01,9.404211990E+01,1.856331880E-02,3.723818860E-02,3.598935840E-01,5.902364010E-03,369,339,99.00%,99.40%,99.50%,99.40%,99.30%,98.80%,95.90%,89.00%,3.65%,Not Specified,Not Specified,Not Specified,
835,CDGM,Lanthanide,H-LaF51,1.7,48.08,47.8,1.6956,1.7,1.7035,1.7102,1.7184,0.014559,0.00436,0.00815,0.2995,0.56,-0.0038,"Schott, n=2 m=4",2.827405640E+00,-1.14E-02,2.172087120E-02,3.859857380E-04,1.318578280E-05,6.837831320E-07,380,340,99.80%,99.70%,99.50%,99.50%,99.40%,98.90%,96.70%,91.00%,3.03%,Not Specified,Not Specified,Not Specified,
74,Ohara,Lanthanide,S-LAL20,1.6993,51.1,50.8,1.6952,1.6993,1.7026,1.7089,1.7165,0.01368,0.004104,0.007596,0.3,0.5552,-0.0036,"Sellmeier, n=3",1.067884670E+00,7.587353500E-01,1.028046820E+00,5.188960580E-03,2.040043570E-02,1.208263200E+02,350,305,99.80%,99.50%,99.50%,99.60%,99.40%,98.90%,98.20%,96.00%,1.26%,Not Specified,Not Specified,Available,
197,Hoya,Titanate,E-FD15L,1.699,30.05,29.82,1.6922,1.699,1.7044,1.7155,1.7295,0.02326,0.00674,0.01402,0.2898,0.602752,0.0086,"Schott, n=2 m=4",2.791994300E+00,-1.23E-02,2.880274100E-02,2.143005900E-03,-1.69E-04,1.974176600E-05,393,361,99.80%,99.50%,99.60%,99.60%,98.60%,97.30%,87.40%,54.20%,15.83%,Not Specified,Not Specified,Available,
293,Hoya,Phosphate,MP-PCD4-40,1.6192,63.85,63.56,1.6163,1.6192,1.6215,1.626,1.6312,0.00969,0.003,0.0053,0.3043,0.542828,0.0083,"Schott, n=2 m=4",2.583147100E+00,-4.85E-01,1.842640497E-01,6.657024456E-02,-1.43E-02,2.859521231E-03,365,323,99.60%,99.60%,99.80%,99.90%,99.80%,99.40%,97.70%,92.40%,2.58%,Suitable,Not Specified,Not Specified,Glass for pressed preforms.
294,Hoya,Phosphate,MC-PCD4-40,1.6192,63.85,63.56,1.6163,1.6192,1.6215,1.626,1.6312,0.00969,0.003,0.0053,0.3043,0.542828,0.0083,"Schott, n=2 m=4",2.583147100E+00,-4.85E-01,1.842640497E-01,6.657024456E-02,-1.43E-02,2.859521231E-03,359,315,99.70%,99.70%,99.70%,99.80%,99.70%,99.40%,98.60%,95.40%,1.51%,Suitable,Not Specified,Not Specified,Glass for pressed preforms.
198,Hoya,Titanate,E-FD15,1.699,30.05,29.82,1.6922,1.699,1.7044,1.7155,1.7295,0.02326,0.00674,0.01402,0.2898,0.602752,0.0086,"Schott, n=2 m=4",2.791994300E+00,-1.23E-02,2.880274100E-02,2.143005900E-03,-1.69E-04,1.974176600E-05,393,361,99.80%,99.50%,99.60%,99.60%,98.60%,97.30%,87.40%,54.20%,15.83%,Not Specified,Not Specified,Not Specified,
559,Hikari,Titanate,J-SF15,1.699,30.13,29.89,1.6922,1.699,1.7044,1.7154,1.7294,0.023197,0.006723,0.013968,0.2898,0.6021,0.0083,"Sellmeier, n=3",1.119224220E-01,8.319319010E+01,2.081503150E-02,5.982080070E-02,3.526619280E-01,8.294472470E-03,395,364,98.80%,99.10%,99.10%,98.90%,97.80%,96.30%,84.00%,54.00%,15.80%,Not Specified,Not Specified,Not Specified,
800,CDGM,Titanate,ZF11,1.699,30.07,29.84,1.6922,1.699,1.7045,1.7155,1.7294,0.023246,0.00674,0.01393,0.2899,0.5993,0.0048,"Schott, n=2 m=4",2.790668900E+00,-1.06E-02,2.907185400E-02,2.128660700E-03,-1.58E-04,1.714524700E-05,410,370,99.40%,99.30%,99.00%,99.00%,98.50%,97.50%,84.30%,38.00%,21.38%,Not Specified,Not Specified,Not Specified,
50,Ohara,Titanate,S-TIM35,1.6989,30.1,29.9,1.6922,1.6989,1.7044,1.7154,1.7294,0.0232,0.006722,0.013988,0.2898,0.603,0.0103,"Sellmeier, n=3",1.558497750E+00,2.307670070E-01,1.844360990E+00,1.153672350E-02,5.860959470E-02,1.629818880E+02,397,367,99.80%,99.40%,99.40%,99.40%,98.60%,97.40%,84.00%,48.00%,18.07%,Not Specified,Not Specified,Available,
799,CDGM,Titanate,H-ZF11,1.6989,30.05,29.81,1.6922,1.6989,1.7044,1.7155,1.7295,0.023259,0.00673,0.014,0.2894,0.6019,0.0074,"Schott, n=2 m=4",2.792578890E+00,-1.23E-02,2.822138860E-02,2.338035530E-03,-1.93E-04,2.034355980E-05,395,360,99.80%,99.60%,99.60%,99.40%,99.00%,98.40%,93.20%,72.50%,9.42%,Not Specified,Not Specified,Not Specified,
592,Hikari,Lanthanide,J-LAF09,1.697,48.45,48.17,1.6927,1.697,1.7004,1.7071,1.7151,0.014386,0.004313,0.008038,0.2998,0.5587,-0.0043,"Sellmeier, n=3",1.132553100E-01,8.328584940E+01,1.630555410E-02,3.790879680E-02,3.609551380E-01,6.034120460E-03,367,337,99.10%,99.20%,99.20%,99.30%,99.00%,98.40%,96.20%,91.00%,2.89%,Not Specified,Not Specified,Not Specified,
177,Hoya,Lanthanide,LaC14,1.6968,55.46,55.25,1.693,1.6968,1.6998,1.7055,1.7124,0.01256,0.00383,0.00682,0.3051,0.542994,-0.006,"Schott, n=2 m=4",2.825522900E+00,-1.36E-02,1.979140200E-02,1.503256400E-05,4.076136800E-05,-1.75E-06,331,264,99.90%,99.90%,99.80%,99.90%,99.70%,99.50%,98.60%,97.40%,0.90%,Not Specified,Not Specified,Not Specified,
311,Hoya,Lanthanide,M-LAC14,1.6968,55.46,55.25,1.693,1.6968,1.6998,1.7055,1.7124,0.01256,0.00383,0.00682,0.3048,0.542994,-0.006,"Schott, n=2 m=4",2.827838600E+00,-2.00E-01,2.464690044E-01,9.031801255E-02,-1.72E-02,4.163184996E-03,349,285,99.90%,99.90%,99.90%,99.90%,99.80%,99.40%,97.80%,95.60%,1.56%,Suitable,Not Specified,Not Specified,
576,Hikari,Lanthanide,J-LAK14,1.6968,55.52,55.3,1.693,1.6968,1.6998,1.7055,1.7123,0.012551,0.003826,0.006815,0.3048,0.543,-0.0082,"Sellmeier, n=3",1.295417240E-01,7.148316910E+01,9.737402520E-02,1.557000370E-02,2.811157540E-01,3.255514110E-03,349,285,99.00%,99.30%,99.50%,99.50%,99.40%,99.10%,97.70%,95.30%,1.46%,Not Specified,Not Specified,Not Specified,
718,CDGM,Lanthanide,H-LaK12,1.6968,56.18,55.96,1.693,1.6968,1.6998,1.7054,1.7121,0.012404,0.00379,0.0067,0.3052,0.54,-0.01,"Schott, n=2 m=4",2.826737740E+00,-1.36E-02,1.904742120E-02,2.046855090E-04,8.811930520E-06,-2.16E-08,365,295,99.60%,99.60%,99.40%,99.40%,99.40%,98.90%,97.50%,95.30%,1.52%,Not Specified,Not Specified,Not Specified,
720,CDGM,Lanthanide,H-LaK51A,1.6968,55.53,55.31,1.693,1.6968,1.6998,1.7055,1.7124,0.012549,0.00383,0.00683,0.3052,0.5446,-0.0065,"Schott, n=2 m=4",2.823489380E+00,-1.26E-02,2.124844440E-02,-4.46E-04,1.038003000E-04,-4.73E-06,365,275,99.30%,99.30%,99.50%,99.50%,99.40%,99.00%,98.00%,96.60%,1.03%,Not Specified,Not Specified,Not Specified,
71,Ohara,Lanthanide,S-LAL14,1.6968,55.5,55.3,1.693,1.6968,1.6998,1.7055,1.7123,0.01255,0.003823,0.006818,0.3047,0.5434,-0.0082,"Sellmeier, n=3",1.237209700E+00,5.897226230E-01,1.319218800E+00,1.535513200E-02,-3.08E-04,9.372029470E+01,349,285,99.80%,99.70%,99.70%,99.80%,99.80%,99.50%,98.20%,95.90%,1.38%,Not Specified,Not Specified,Available,
144,Ohara,Titanate,L-TIM28P,1.6945,30.66,30.42,1.688,1.6945,1.6999,1.7106,1.7242,0.022656,0.006575,0.013576,0.2902,0.5992,0.0073,"Sellmeier, n=3",1.530133960E+00,2.453622800E-01,1.782330310E+00,1.142368570E-02,5.551018520E-02,1.790743000E+02,379,352,99.90%,99.70%,99.60%,99.70%,99.10%,98.40%,94.00%,82.00%,6.19%,Suitable,Not Specified,Available,
893,CDGM,Lanthanide,D-LaK6,1.6938,53.1,52.9,1.6899,1.6938,1.697,1.703,1.7101,0.01306,0.00395,0.00714,0.3025,0.5467,-0.0085,"Schott, n=2 m=4",2.814305130E+00,-1.34E-02,1.965696710E-02,2.492525460E-04,1.982745730E-05,-8.03E-07,360,305,99.70%,99.60%,99.60%,99.60%,99.40%,98.70%,97.70%,96.60%,1.14%,Suitable,Not Specified,Not Specified,
825,CDGM,Lanthanide,H-LaF1,1.6936,49.19,48.9,1.6894,1.6936,1.697,1.7035,1.7114,0.0141,0.00418,0.00786,0.2965,0.5574,-0.0045,"Schott, n=2 m=4",2.819035330E+00,-1.64E-02,1.366022350E-02,2.481508100E-03,-2.59E-04,1.309183580E-05,385,340,99.40%,99.40%,99.70%,99.60%,99.50%,98.90%,95.70%,90.40%,3.28%,Not Specified,Not Specified,Not Specified,
70,Ohara,Lanthanide,S-LAL13,1.6935,53.2,53,1.6895,1.6935,1.6966,1.7026,1.7097,0.01303,0.003953,0.007133,0.3033,0.5473,-0.0081,"Sellmeier, n=3",9.800712670E-01,8.329047760E-01,1.281119950E+00,3.891236980E-03,1.891645920E-02,9.890526760E+01,360,304,99.70%,99.50%,99.50%,99.70%,99.60%,99.30%,97.20%,93.20%,2.28%,Not Specified,Not Specified,Available,
145,Ohara,Lanthanide,L-LAL13,1.6935,53.18,52.93,1.6896,1.6935,1.6966,1.7026,1.7097,0.01304,0.003949,0.007148,0.3028,0.5482,-0.0072,"Sellmeier, n=3",1.177761460E+00,6.345913450E-01,1.204356490E+00,5.576182430E-03,2.068214690E-02,9.963227760E+01,346,288,99.90%,99.80%,99.70%,99.80%,99.70%,99.30%,98.40%,96.90%,1.05%,Suitable,Not Specified,Available,
308,Hoya,Lanthanide,M-LAC130,1.6935,53.2,52.97,1.6895,1.6935,1.6966,1.7026,1.7097,0.01304,0.00396,0.00713,0.3034,0.546779,-0.0059,"Schott, n=2 m=4",2.813412000E+00,-1.80E-01,2.609081558E-01,7.554197345E-02,-2.46E-02,8.774150158E-03,351,293,99.90%,99.90%,99.90%,99.90%,99.90%,99.70%,98.50%,96.30%,1.29%,Suitable,Not Specified,Not Specified,
575,Hikari,Lanthanide,J-LAK13,1.6935,53.21,52.96,1.6896,1.6935,1.6966,1.7026,1.7097,0.013034,0.003949,0.007142,0.303,0.548,-0.0071,"Sellmeier, n=3",1.160191050E-01,7.262757230E+01,6.520638550E-02,1.911861800E-02,3.114336260E-01,4.177248880E-03,348,285,99.20%,99.40%,99.30%,99.20%,99.20%,99.00%,97.90%,95.80%,1.24%,Not Specified,Not Specified,Not Specified,
264,Hoya,Lanthanide,LaC13,1.6935,53.34,53.12,1.6896,1.6935,1.6966,1.7026,1.7097,0.013,0.00395,0.0071,0.3038,0.546154,-0.0067,"Schott, n=2 m=4",2.812531600E+00,-1.29E-02,1.996033900E-02,1.987788800E-04,1.764706100E-05,-4.48E-07,,,99.90%,99.90%,99.80%,99.90%,99.70%,99.50%,98.00%,95.20%,1.66%,Not Specified,Not Specified,Not Specified,
712,CDGM,Lanthanide,H-LaK6A,1.6935,53.38,53.16,1.6896,1.6935,1.6966,1.7026,1.7097,0.012992,0.00395,0.00713,0.304,0.5488,-0.006,"Schott, n=2 m=4",2.814840520E+00,-1.48E-02,1.902097450E-02,3.366282110E-04,1.356877360E-05,-5.86E-07,365,320,99.80%,99.80%,99.80%,99.70%,99.40%,99.00%,97.60%,95.10%,1.66%,Not Specified,Not Specified,Not Specified,
78,Ohara,Lanthanide,S-LAL58,1.6935,50.8,50.5,1.6894,1.6935,1.6967,1.703,1.7106,0.01365,0.004102,0.00757,0.3005,0.5546,-0.0047,"Sellmeier, n=3",1.063687890E+00,7.449390670E-01,1.591789420E+00,1.851996400E-02,1.162958620E-03,1.566360250E+02,354,322,99.90%,99.70%,99.70%,99.80%,99.70%,99.40%,98.60%,96.20%,1.25%,Not Specified,Not Specified,Available,
640,Hikari,Lanthanide,Q-LAK53S,1.6934,53.3,53.06,1.6895,1.6934,1.6965,1.7025,1.7096,0.01301,0.003943,0.007123,0.3031,0.5475,-0.0074,"Sellmeier, n=3",1.167294080E-01,7.467552880E+01,2.899291320E-02,2.469838600E-02,3.475920300E-01,5.296969210E-03,345,289,99.80%,99.90%,99.80%,99.90%,99.80%,99.50%,98.70%,97.00%,1.01%,Suitable,Not Specified,Not Specified,
146,Ohara,Lanthanide,L-LAL15,1.693,52.93,52.7,1.6891,1.693,1.6962,1.7022,1.7093,0.013093,0.003975,0.007158,0.3036,0.5467,-0.0091,"Sellmeier, n=3",1.079596340E+00,7.318721340E-01,1.171111070E+00,4.700475430E-03,1.986157580E-02,8.703599000E+01,320,,99.90%,99.90%,99.90%,99.90%,99.90%,99.70%,99.30%,98.70%,0.44%,Suitable,Not Specified,Available,
708,CDGM,Lanthanide,H-LaK2A,1.6921,54.54,54.28,1.6883,1.6921,1.6951,1.701,1.7079,0.01269,0.003841,0.006954,0.3027,0.548,-0.0048,"Sellmeier, n=3",9.148080380E-01,8.232606980E+01,1.005224910E+00,4.505044000E-03,8.034159580E-01,1.837134200E-02,375,310,99.50%,99.50%,99.50%,99.50%,99.40%,99.00%,97.00%,92.30%,2.54%,Not Specified,Not Specified,Not Specified,
67,Ohara,Lanthanide,S-LAL 9,1.691,54.8,54.6,1.6872,1.691,1.694,1.6998,1.7066,0.0126,0.003833,0.006868,0.3041,0.5449,-0.0079,"Sellmeier, n=3",1.161956870E+00,6.448600990E-01,1.250622210E+00,1.596595090E-02,5.055024670E-04,9.382841690E+01,358,301,99.80%,99.60%,99.60%,99.70%,99.50%,99.20%,97.30%,93.60%,2.15%,Not Specified,Not Specified,Available,
261,Hoya,Lanthanide,LaC9,1.691,54.7,54.48,1.6872,1.691,1.694,1.6998,1.7066,0.01263,0.00385,0.00685,0.3045,0.542359,-0.008,"Schott, n=2 m=4",2.808152300E+00,-1.42E-02,1.769370700E-02,7.678875900E-04,-7.49E-05,4.704475600E-06,,,99.90%,99.90%,99.90%,99.90%,99.90%,99.70%,98.50%,97.00%,1.06%,Not Specified,Not Specified,Not Specified,
572,Hikari,Lanthanide,J-LAK9,1.691,54.93,54.71,1.6872,1.691,1.694,1.6998,1.7066,0.012579,0.003829,0.006846,0.3044,0.5442,-0.0079,"Sellmeier, n=3",1.346180960E-01,7.608587500E+01,8.049512060E-02,1.704869340E-02,2.954349120E-01,3.644409920E-03,357,303,98.20%,98.90%,99.50%,99.70%,99.50%,99.10%,97.30%,93.70%,2.00%,Not Specified,Not Specified,Not Specified,
725,CDGM,Lanthanide,H-LaK59A,1.691,54.82,54.6,1.6872,1.691,1.694,1.6998,1.7067,0.012606,0.00384,0.0069,0.3046,0.5471,-0.0052,"Schott, n=2 m=4",2.799727540E+00,-8.73E-03,2.301591590E-02,-8.50E-04,1.528645860E-04,-6.92E-06,375,305,99.80%,99.60%,99.50%,99.50%,99.50%,99.10%,97.20%,92.80%,2.40%,Not Specified,Not Specified,Not Specified,
193,Hoya,Titanate,E-FD80,1.6896,31.14,30.89,1.6832,1.6896,1.6948,1.7053,1.7187,0.02214,0.00642,0.01336,0.29,0.603433,0.0108,"Schott, n=2 m=4",2.765975100E+00,-1.26E-02,2.715647000E-02,2.038944700E-03,-1.65E-04,1.935010600E-05,386,363,99.90%,99.80%,99.70%,99.70%,99.30%,98.60%,93.10%,66.10%,11.71%,Not Specified,Not Specified,Not Specified,
143,Ohara,Titanate,L-TIM28,1.6895,31.02,30.78,1.683,1.6895,1.6947,1.7053,1.7186,0.022225,0.006454,0.013305,0.2904,0.5987,0.0074,"Sellmeier, n=3",1.527808290E+00,2.327763670E-01,1.716387810E+00,1.141358830E-02,5.590685660E-02,1.715118000E+02,379,352,99.90%,99.70%,99.60%,99.70%,99.10%,98.40%,94.00%,82.00%,6.19%,Suitable,Not Specified,Available,
49,Ohara,Titanate,S-TIM28,1.6889,31.1,30.8,1.6825,1.6889,1.6942,1.7047,1.718,0.02217,0.006436,0.01331,0.2903,0.6004,0.0092,"Sellmeier, n=3",1.542708100E+00,2.171138910E-01,1.819044590E+00,1.139250050E-02,5.792245720E-02,1.676971890E+02,391,362,99.80%,99.50%,99.50%,99.40%,98.70%,97.80%,88.00%,58.00%,14.52%,Not Specified,Not Specified,Available,
554,Hikari,Titanate,J-SF8,1.6889,31.16,30.92,1.6825,1.6889,1.6942,1.7046,1.7179,0.022107,0.006421,0.013249,0.2905,0.5993,0.0072,"Sellmeier, n=3",1.029711810E-01,7.759853250E+01,1.949008060E-02,5.947728980E-02,3.501606740E-01,8.193601730E-03,390,362,99.10%,99.30%,99.50%,99.50%,99.00%,98.30%,89.00%,63.00%,12.76%,Not Specified,Not Specified,Not Specified,
192,Hoya,Titanate,E-FD8,1.6889,31.16,30.92,1.6825,1.6889,1.6942,1.7046,1.7179,0.02211,0.00642,0.01324,0.2906,0.598824,0.0067,"Schott, n=2 m=4",2.761758600E+00,-1.13E-02,2.822173700E-02,1.754031500E-03,-1.21E-04,1.552238400E-05,389,361,99.70%,99.60%,99.60%,99.70%,98.70%,98.10%,90.40%,64.00%,12.42%,Not Specified,Not Specified,Not Specified,
317,Hoya,Titanate,M-FD80,1.6889,31.16,30.91,1.6825,1.6889,1.6942,1.7046,1.718,0.02211,0.00641,0.01335,0.29,0.603799,0.0116,"Schott, n=2 m=4",2.761638000E+00,-1.53E-01,3.877824125E-01,7.612631944E-02,-5.89E-02,1.008386998E-02,395,362,99.60%,99.40%,99.40%,99.00%,97.60%,95.70%,83.60%,52.30%,16.46%,Suitable,Not Specified,Not Specified,
797,CDGM,Titanate,H-ZF10,1.6889,31.16,30.92,1.6825,1.6889,1.6942,1.7046,1.7179,0.022109,0.00642,0.01324,0.2904,0.5989,0.0062,"Schott, n=2 m=4",2.761758600E+00,-1.13E-02,2.822173700E-02,1.754031500E-03,-1.21E-04,1.552238400E-05,395,360,99.70%,99.30%,99.30%,99.30%,98.80%,98.00%,91.60%,69.00%,10.59%,Not Specified,Not Specified,Not Specified,
798,CDGM,Titanate,ZF10,1.6889,31.18,30.95,1.6825,1.6889,1.6942,1.7046,1.7177,0.022098,0.00643,0.01309,0.2909,0.5924,-0.0002,"Schott, n=2 m=4",2.759290530E+00,-9.20E-03,2.931643380E-02,1.487407990E-03,-7.05E-05,9.953884800E-06,390,340,99.50%,99.40%,99.30%,99.30%,98.90%,98.30%,94.80%,88.30%,3.93%,Not Specified,Not Specified,Not Specified,
895,CDGM,Titanate,D-ZF10,1.6889,31.08,30.84,1.6825,1.6889,1.6942,1.7047,1.718,0.022168,0.00644,0.0133,0.2906,0.6,0.0072,"Schott, n=2 m=4",2.759509400E+00,-1.05E-02,2.989240370E-02,1.215514380E-03,-3.92E-05,1.105801610E-05,395,360,99.80%,99.40%,99.30%,99.30%,98.40%,97.10%,88.30%,65.00%,12.06%,Suitable,Not Specified,Not Specified,
204,Hoya,Niobophosphate,FD270,1.6843,26.81,26.57,1.677,1.6843,1.6903,1.7025,1.7184,0.02552,0.0073,0.0159,0.286,0.623041,0.0231,"Schott, n=2 m=4",2.743078700E+00,-1.53E-02,2.461103800E-02,4.218106000E-03,-5.25E-04,4.848894300E-05,393,371,99.90%,99.90%,99.80%,99.70%,99.20%,98.50%,89.00%,0.35%,34.72%,Not Specified,Not Specified,Not Specified,
296,Hoya,Phosphate,MP-PCD51-70,1.5927,66.97,66.71,1.59,1.5927,1.5948,1.5989,1.6036,0.00885,0.0027,0.0047,0.3064,0.536723,0.0089,"Schott, n=2 m=4",2.502543600E+00,-1.40E-01,1.682709650E-01,4.004995588E-02,-1.38E-02,2.752824203E-03,339,282,99.80%,99.90%,99.90%,99.90%,99.90%,99.70%,99.30%,98.30%,0.56%,Suitable,Not Specified,Not Specified,Glass for pressed preforms.
297,Hoya,Phosphate,MC-PCD51-70,1.5927,66.97,66.71,1.59,1.5927,1.5948,1.5989,1.6036,0.00885,0.0027,0.0047,0.3064,0.536723,0.0089,"Schott, n=2 m=4",2.502543600E+00,-1.40E-01,1.682709650E-01,4.004995588E-02,-1.38E-02,2.752824203E-03,330,268,99.90%,99.80%,99.70%,99.80%,99.70%,99.40%,99.10%,98.60%,0.45%,Suitable,Not Specified,Not Specified,Glass for pressed preforms.
507,Hikari,Niobate,J-KZFH6,1.6838,37.64,37.39,1.6784,1.6838,1.6881,1.6966,1.7071,0.018167,0.005363,0.010504,0.2952,0.5782,-0.003,"Sellmeier, n=3",1.361517440E-01,8.823445750E+01,2.589103720E-02,4.475265870E-02,3.436891180E-01,6.532597750E-03,354,324,99.90%,99.70%,99.70%,99.70%,99.40%,99.00%,97.40%,94.80%,1.77%,Not Specified,Not Specified,Not Specified,
775,CDGM,Silicate,ZBaF51,1.6827,44.5,44.23,1.6782,1.6827,1.6864,1.6935,1.7023,0.015341,0.00457,0.00875,0.2978,0.5703,0.0004,"Schott, n=2 m=4",2.759016400E+00,-5.82E-03,2.660994600E-02,-7.55E-04,1.764045900E-04,-6.73E-06,380,340,99.70%,99.60%,99.50%,99.60%,99.50%,99.20%,96.80%,91.00%,3.03%,Not Specified,Not Specified,Not Specified,
639,Hikari,Lanthanide,Q-LAK52S,1.678,54.89,54.66,1.6742,1.678,1.6809,1.6866,1.6933,0.012351,0.003756,0.006729,0.3041,0.5448,-0.0074,"Sellmeier, n=3",1.187696200E-01,7.085830560E+01,5.804003440E-02,1.891711640E-02,3.122635560E-01,4.301699430E-03,342,277,98.80%,99.80%,99.90%,99.90%,99.90%,99.70%,98.90%,97.40%,0.89%,Suitable,Not Specified,Not Specified,
581,Hikari,Lanthanide,J-LAK06,1.6779,50.67,50.39,1.6739,1.6779,1.6811,1.6873,1.6947,0.013379,0.004023,0.007432,0.3007,0.5555,-0.0038,"Sellmeier, n=3",1.213652700E-01,8.801273060E+01,1.948479200E-02,3.358855690E-02,3.500243350E-01,5.685367740E-03,366,335,99.10%,99.50%,99.50%,99.60%,99.40%,98.90%,96.70%,91.30%,2.87%,Not Specified,Not Specified,Not Specified,
69,Ohara,Lanthanide,S-LAL12,1.6779,55.3,55.1,1.6742,1.6779,1.6808,1.6864,1.6931,0.01225,0.003712,0.006703,0.303,0.5472,-0.0047,"Sellmeier, n=3",9.920538950E-01,7.713777310E-01,1.182962640E+00,1.670950630E-02,2.367501560E-03,1.059010800E+02,337,279,99.90%,99.80%,99.80%,99.90%,99.80%,99.50%,98.80%,97.60%,0.81%,Not Specified,Not Specified,Available,
574,Hikari,Lanthanide,J-LAK12,1.6779,55.35,55.09,1.6742,1.6779,1.6808,1.6864,1.6931,0.012248,0.003713,0.0067,0.3032,0.547,-0.0045,"Sellmeier, n=3",1.183090520E-01,7.977131120E+01,4.455275210E-02,2.078664300E-02,3.256564930E-01,4.646297510E-03,349,295,99.20%,99.40%,99.40%,99.50%,99.40%,99.00%,97.70%,95.40%,1.43%,Not Specified,Not Specified,Not Specified,
263,Hoya,Lanthanide,LaC12,1.6779,55.52,55.27,1.6742,1.6779,1.6808,1.6864,1.6931,0.01221,0.0037,0.00666,0.3034,0.545455,-0.0033,"Schott, n=2 m=4",2.763484400E+00,-1.11E-02,1.824644200E-02,3.769735600E-04,-1.78E-05,1.531426200E-06,,,99.80%,99.90%,99.90%,99.90%,99.90%,99.40%,98.00%,91.70%,2.85%,Not Specified,Not Specified,Not Specified,
711,CDGM,Lanthanide,H-LaK5A,1.6779,55.52,55.26,1.6742,1.6779,1.6808,1.6864,1.6931,0.012211,0.003704,0.00667,0.3033,0.5462,-0.0049,"Sellmeier, n=3",1.544374150E+00,8.159010250E-03,1.000669720E+00,8.891107540E+01,2.191237750E-01,2.670110640E-02,360,295,99.60%,99.60%,99.50%,99.40%,99.30%,98.70%,97.60%,95.50%,1.44%,Not Specified,Not Specified,Not Specified,
892,CDGM,Lanthanide,D-LaK5,1.6779,54.89,54.63,1.6742,1.6779,1.6808,1.6865,1.6932,0.01235,0.00375,0.00673,0.304,0.5453,-0.0069,"Schott, n=2 m=4",2.764339880E+00,-1.32E-02,1.826732760E-02,3.012243280E-04,4.562003230E-06,-2.05E-09,355,280,99.80%,99.70%,99.70%,99.70%,99.70%,99.60%,98.90%,98.00%,0.63%,Suitable,Not Specified,Not Specified,
301,Hoya,Silicate,MP-BACD5N,1.5891,61.25,61.03,1.5862,1.5891,1.5914,1.5958,1.601,0.00962,0.003,0.0052,0.3065,0.537422,-0.0007,"Schott, n=2 m=4",2.489510000E+00,-1.66E-01,1.751593144E-01,6.392980344E-02,-1.20E-02,8.310635995E-03,338,287,99.30%,99.90%,99.90%,99.90%,99.90%,99.80%,99.40%,98.40%,0.53%,Suitable,Not Specified,Not Specified,Glass for pressed preforms.
302,Hoya,Silicate,MC-BACD5N,1.5891,61.25,61.03,1.5862,1.5891,1.5914,1.5958,1.601,0.00962,0.003,0.0052,0.3065,0.537422,-0.0007,"Schott, n=2 m=4",2.489510000E+00,-1.66E-01,1.751593144E-01,6.392980344E-02,-1.20E-02,8.310635995E-03,334,283,99.30%,99.70%,99.70%,99.70%,99.70%,99.80%,99.50%,98.80%,0.33%,Suitable,Not Specified,Not Specified,Glass for pressed preforms.
124,Ohara,Niobate,S-NBH52V,1.673,38.3,38,1.6678,1.673,1.6772,1.6854,1.6955,0.01759,0.005208,0.010128,0.296,0.5757,-0.0039,"Sellmeier, n=3",1.513368680E+00,2.123414780E-01,1.541491430E+00,9.870778270E-03,4.628436620E-02,1.269785100E+02,348,320,99.90%,99.80%,99.80%,99.80%,99.70%,99.50%,98.80%,97.40%,0.86%,Not Specified,Not Specified,Available,
47,Ohara,Titanate,S-TIM25,1.6727,32.1,31.8,1.6666,1.6727,1.6777,1.6876,1.7001,0.02095,0.006093,0.01255,0.2907,0.5988,0.0093,"Sellmeier, n=3",1.506592330E+00,2.047861350E-01,1.920366680E+00,1.095015620E-02,5.749802850E-02,1.781285350E+02,390,362,99.90%,99.60%,99.60%,99.50%,98.90%,98.10%,89.00%,60.00%,13.85%,Not Specified,Not Specified,Available,
191,Hoya,Titanate,E-FD5,1.6727,32.17,31.92,1.6666,1.6727,1.6776,1.6875,1.7,0.02091,0.00609,0.01247,0.2912,0.596365,0.0059,"Schott, n=2 m=4",2.713583900E+00,-1.14E-02,2.613370800E-02,1.757647900E-03,-1.33E-04,1.520335100E-05,386,360,99.70%,99.40%,99.50%,99.40%,98.80%,97.90%,92.20%,69.20%,10.53%,Not Specified,Not Specified,Not Specified,
550,Hikari,Titanate,J-SF5,1.6727,32.19,31.94,1.6666,1.6727,1.6776,1.6875,1.7,0.020901,0.006081,0.012484,0.2909,0.5973,0.0069,"Sellmeier, n=3",1.265493490E-01,9.151189600E+01,1.956160620E-02,5.848652830E-02,3.436309190E-01,7.879749550E-03,391,363,98.80%,99.00%,99.20%,99.00%,98.50%,97.50%,88.00%,60.00%,13.66%,Not Specified,Not Specified,Not Specified,
780,CDGM,Titanate,H-ZF2,1.6727,32.17,31.92,1.6666,1.6727,1.6776,1.6875,1.7,0.02091,0.006083,0.012509,0.2909,0.5982,0.0073,"Sellmeier, n=3",1.676433800E-01,6.051777110E-02,1.543350760E+00,1.185242730E-02,1.173131230E+00,1.136711000E+02,395,360,99.40%,99.30%,99.30%,99.30%,98.90%,98.30%,93.30%,72.30%,9.40%,Not Specified,Not Specified,Not Specified,
