Repository: astroxhu/lenspy3d

# lenspy3d

<<<<<<< HEAD
=======

# lenspy3d
>>>>>>> 5b6c0c47f57bc530e2961492f7be70652249dc43

File: glass/Optical Glass Lookup Table(Typecode Reference).csv (part 6 of 9)
,Manufacturer,Classification,Designation,Primary Data,,,Refractive Indices,,,,,Dispersions,,,,,,Coefficients of Dispersion Formulae,,,,,,,Relative Internal Transmittance (at 10mm Thickness),,,,,,,,,,,Remarks,,,
781,CDGM,Titanate,ZF2,1.6727,32.17,31.93,1.6666,1.6727,1.6777,1.6875,1.6999,0.020909,0.00609,0.01233,0.2914,0.5896,-0.0014,"Schott, n=2 m=4",2.708204410E+00,-7.94E-03,2.922247830E-02,8.849316150E-04,6.686205600E-07,5.659027660E-06,375,335,99.90%,99.90%,99.90%,99.70%,99.60%,99.40%,97.70%,95.80%,1.48%,Not Specified,Not Specified,Not Specified,
769,CDGM,Titanate,H-ZBaF5,1.671,47.29,46.99,1.6668,1.671,1.6744,1.681,1.689,0.01419,0.00424,0.00801,0.2987,0.5641,-0.001,"Schott, n=2 m=4",2.728215100E+00,-8.02E-03,2.327977780E-02,-3.67E-04,1.176762580E-04,-4.64E-06,375,340,99.10%,99.00%,98.90%,98.90%,98.50%,98.00%,95.30%,88.60%,3.63%,Not Specified,Not Specified,Not Specified,
304,Hoya,Silicate,MP-BACD12,1.5831,59.46,59.22,1.5801,1.5831,1.5855,1.5899,1.5953,0.0098,0.003,0.0053,0.3051,0.541837,-0.0008,"Schott, n=2 m=4",2.468781000E+00,-1.44E-01,1.793441520E-01,7.415291539E-02,-2.00E-02,4.525913939E-03,333,285,99.70%,99.90%,99.90%,99.90%,99.90%,99.80%,99.60%,98.80%,0.38%,Suitable,Not Specified,Not Specified,Glass for pressed preforms.
305,Hoya,Silicate,MC-BACD12,1.5831,59.46,59.22,1.5801,1.5831,1.5855,1.5899,1.5953,0.0098,0.003,0.0053,0.3051,0.541837,-0.0008,"Schott, n=2 m=4",2.468781000E+00,-1.44E-01,1.793441520E-01,7.415291539E-02,-2.00E-02,4.525913939E-03,329,287,99.30%,99.70%,99.70%,99.70%,99.70%,99.90%,99.90%,99.10%,0.28%,Suitable,Not Specified,Not Specified,Glass for pressed preforms.
515,Hikari,Silicate,J-BAF10,1.67,47.14,46.86,1.6658,1.67,1.6734,1.68,1.688,0.014213,0.004245,0.007996,0.2987,0.5626,-0.0027,"Sellmeier, n=3",1.121673090E-01,9.091037150E+01,1.258300250E-02,4.361182390E-02,3.528891090E-01,6.432902450E-03,367,339,98.90%,99.40%,99.50%,99.50%,99.40%,99.10%,96.90%,91.60%,2.74%,Not Specified,Not Specified,Not Specified,
274,Hoya,Silicate,BaF10,1.67,47.2,46.9,1.6658,1.67,1.6734,1.68,1.688,0.0142,0.00424,0.00801,0.2985,0.564085,0.0008,"Schott, n=2 m=4",2.732462100E+00,-1.25E-02,1.856233400E-02,9.999053600E-04,-6.84E-05,4.925793100E-06,,,,99.70%,99.70%,99.70%,99.00%,98.20%,95.10%,88.00%,4.32%,Not Specified,Not Specified,Not Specified,
776,CDGM,Silicate,H-ZBaF52,1.67,47.2,46.9,1.6658,1.67,1.6734,1.68,1.688,0.014197,0.00424,0.00799,0.2987,0.5628,-0.0025,"Schott, n=2 m=4",2.726248880E+00,-8.59E-03,2.225096060E-02,-2.89E-05,6.842392550E-05,-2.16E-06,380,340,99.10%,99.00%,98.90%,98.90%,98.50%,98.00%,95.30%,88.60%,3.63%,Not Specified,Not Specified,Not Specified,
31,Ohara,Silicate,S-BAH10,1.67,47.3,47,1.6658,1.67,1.6734,1.68,1.688,0.01418,0.004241,0.007983,0.299,0.5627,-0.0024,"Sellmeier, n=3",1.590343370E+00,1.384645790E-01,1.219880430E+00,9.327343400E-03,4.274986540E-02,1.192517770E+02,378,342,99.80%,99.60%,99.60%,99.70%,99.30%,98.40%,93.90%,83.00%,5.86%,Not Specified,Not Specified,Available,
579,Hikari,Lanthanide,J-LAK02,1.67,57.35,57.12,1.6664,1.67,1.6728,1.6781,1.6845,0.011683,0.00356,0.006342,0.3047,0.5428,-0.0053,"Sellmeier, n=3",1.163961910E-01,7.137157250E+01,2.607722820E-02,2.345625160E-02,3.410709790E-01,5.054613320E-03,343,286,99.10%,99.40%,99.60%,99.60%,99.50%,99.20%,98.30%,96.60%,1.03%,Not Specified,Not Specified,Not Specified,
727,CDGM,Lanthanide,H-LaK67,1.67,51.7,51.5,1.6661,1.67,1.6731,1.6791,1.6862,0.01295,0.0039,0.00717,0.3012,0.5537,-0.004,"Schott, n=2 m=4",2.741082800E+00,-1.63E-02,1.586691900E-02,1.081923100E-03,-7.71E-05,4.033333000E-06,350,300,99.70%,99.70%,99.60%,99.60%,99.30%,99.00%,98.30%,97.30%,0.86%,Not Specified,Not Specified,Not Specified,
894,CDGM,Lanthanide,D-LaK70,1.6691,55.39,55.22,1.6654,1.6691,1.672,1.6775,1.6841,0.01208,0.00368,0.00659,0.3046,0.5454,-0.006,"Schott, n=2 m=4",2.732819490E+00,-1.14E-02,2.027559540E-02,-4.78E-04,1.101582580E-04,-5.30E-06,350,280,99.80%,99.70%,99.60%,99.60%,99.50%,99.30%,98.60%,98.60%,0.48%,Suitable,Not Specified,Not Specified,
519,Hikari,Silicate,J-BASF6,1.6676,41.87,41.6,1.6628,1.6676,1.6713,1.6788,1.6879,0.015942,0.004729,0.009169,0.2966,0.5751,0.001,"Sellmeier, n=3",1.015083880E-01,6.453198790E+01,1.088152700E-02,5.721696630E-02,3.528217480E-01,6.867324130E-03,389,355,98.80%,99.30%,99.20%,99.10%,98.60%,97.30%,88.00%,68.00%,11.00%,Not Specified,Not Specified,Not Specified,
771,CDGM,Silicate,ZBaF17,1.6676,41.93,41.64,1.6628,1.6676,1.6713,1.6788,1.6879,0.015921,0.00471,0.00912,0.2958,0.5728,-0.0014,"Schott, n=2 m=4",2.711481500E+00,-8.30E-03,2.373319500E-02,2.819772900E-04,3.940989900E-05,7.175626500E-07,400,350,99.20%,99.00%,99.00%,99.20%,98.90%,98.30%,92.20%,76.00%,8.12%,Not Specified,Not Specified,Not Specified,
806,CDGM,Titanate,H-ZF39,1.6668,33.05,32.8,1.6609,1.6668,1.6716,1.6811,1.6931,0.020173,0.00588,0.012014,0.2915,0.5955,0.0061,"Sellmeier, n=3",1.536335290E-01,6.038062100E-02,1.540705080E+00,1.185914150E-02,1.209567450E+00,1.199796060E+02,400,360,99.80%,99.70%,99.60%,99.60%,99.10%,98.50%,92.40%,70.50%,10.17%,Not Specified,Not Specified,Not Specified,
275,Hoya,Silicate,BaF11,1.6667,48.3,47.97,1.6626,1.6667,1.67,1.6764,1.6842,0.0138,0.0041,0.00778,0.2973,0.563768,0.0021,"Schott, n=2 m=4",2.727295500E+00,-1.35E-02,1.480927100E-02,1.961533500E-03,-1.98E-04,1.085111700E-05,,,99.70%,99.90%,99.90%,99.90%,99.70%,98.60%,96.60%,90.40%,3.31%,Not Specified,Not Specified,Not Specified,
516,Hikari,Silicate,J-BAF11,1.6667,48.33,48.04,1.6626,1.6667,1.67,1.6764,1.6841,0.013795,0.004127,0.00773,0.2992,0.5603,-0.0029,"Sellmeier, n=3",1.226332320E-01,1.000109160E+02,1.543666570E-02,3.890836750E-02,3.487983600E-01,6.168259720E-03,364,335,98.70%,99.30%,99.50%,99.60%,99.40%,99.10%,97.30%,92.70%,2.34%,Not Specified,Not Specified,Not Specified,
770,CDGM,Silicate,H-ZBaF16,1.6667,48.42,48.13,1.6626,1.6667,1.67,1.6764,1.6841,0.013769,0.00412,0.00771,0.2992,0.5599,-0.0034,"Schott, n=2 m=4",2.716340500E+00,-8.01E-03,2.206735850E-02,-1.43E-04,7.670322280E-05,-2.71E-06,370,330,99.80%,99.60%,99.50%,99.50%,99.20%,98.50%,96.00%,89.80%,3.44%,Not Specified,Not Specified,Not Specified,
32,Ohara,Silicate,S-BAH11,1.6667,48.3,48,1.6626,1.6667,1.67,1.6764,1.6841,0.0138,0.004129,0.007739,0.2993,0.5609,-0.0024,"Sellmeier, n=3",1.571388600E+00,1.478693130E-01,1.280928460E+00,9.108079360E-03,4.024016840E-02,1.303993670E+02,375,340,99.70%,99.50%,99.50%,99.70%,99.40%,98.70%,95.20%,86.00%,4.78%,Not Specified,Not Specified,Available,
717,CDGM,Lanthanide,H-LaK11,1.6646,54.61,54.4,1.6609,1.6646,1.6675,1.6731,1.6798,0.01217,0.00368,0.00672,0.3024,0.5522,-0.0005,"Schott, n=2 m=4",2.717579580E+00,-9.53E-03,1.963098710E-02,-2.37E-04,8.483147880E-05,-4.10E-06,360,300,99.70%,99.70%,99.30%,99.30%,99.30%,98.70%,98.00%,96.60%,1.06%,Not Specified,Not Specified,Not Specified,
518,Hikari,Silicate,J-BASF2,1.6645,35.87,35.6,1.659,1.6645,1.6688,1.6776,1.6885,0.018524,0.005428,0.010911,0.293,0.589,0.0048,"Sellmeier, n=3",1.003628100E-01,7.324589850E+01,1.421018150E-02,5.955614720E-02,3.465732890E-01,7.650940420E-03,386,359,99.10%,99.20%,99.20%,99.30%,98.80%,98.10%,91.50%,71.00%,9.86%,Not Specified,Not Specified,Not Specified,
768,CDGM,Silicate,H-ZBaF4,1.6643,35.48,35.23,1.6588,1.6643,1.6687,1.6775,1.6885,0.01872,0.00548,0.01102,0.2927,0.5887,0.0034,"Schott, n=2 m=4",2.691630010E+00,-9.84E-03,2.568308410E-02,8.436976350E-04,-1.66E-05,6.712306500E-06,395,360,99.60%,99.50%,99.60%,99.60%,99.40%,99.10%,93.90%,76.80%,7.98%,Not Specified,Not Specified,Not Specified,
566,Hikari,Niobophosphate,J-SFH4,1.6638,27.35,27.07,1.6569,1.6638,1.6695,1.6812,1.6965,0.024274,0.006902,0.015339,0.2843,0.6319,0.0334,"Sellmeier, n=3",9.812241680E-02,6.989162970E+01,1.980279930E-02,7.209380680E-02,3.380323500E-01,8.243942230E-03,405,375,99.60%,99.40%,98.80%,98.40%,97.80%,96.80%,72.00%,16.00%,29.33%,Not Specified,Not Specified,Not Specified,
707,CDGM,Silicate,H-LaK1,1.6595,57.35,57.3,1.656,1.6595,1.6622,1.6675,1.6738,0.0115,0.0035,0.00626,0.3043,0.5443,-0.0037,"Schott, n=2 m=4",2.704324550E+00,-1.00E-02,1.810225400E-02,-2.16E-05,3.815074770E-05,-1.58E-06,360,310,99.20%,99.10%,99.00%,99.00%,98.90%,98.50%,97.40%,95.20%,1.38%,Not Specified,Not Specified,Not Specified,
16,Ohara,Silicate,S-BSM25,1.6584,50.9,50.6,1.6546,1.6584,1.6615,1.6675,1.6747,0.01294,0.003888,0.007196,0.3004,0.556,-0.0031,"Sellmeier, n=3",1.348142570E+00,3.475303190E-01,1.387983680E+00,6.953643660E-03,2.778634780E-02,1.421381220E+02,367,331,99.70%,99.50%,99.50%,99.60%,99.40%,98.80%,96.40%,91.00%,3.03%,Not Specified,Not Specified,Available,
533,Hikari,Silicate,J-SSK5,1.6584,50.84,50.54,1.6546,1.6584,1.6615,1.6675,1.6747,0.012952,0.003888,0.007224,0.3002,0.5578,-0.0013,"Sellmeier, n=3",9.836633480E-02,7.639453270E+01,1.031867840E-02,4.326055690E-02,3.507703040E-01,6.144833850E-03,370,340,99.10%,99.40%,99.70%,99.60%,99.50%,99.10%,96.40%,90.00%,3.35%,Not Specified,Not Specified,Not Specified,
175,Hoya,Silicate,BaCED5,1.6584,50.86,50.57,1.6545,1.6584,1.6615,1.6675,1.6747,0.01295,0.0039,0.00722,0.3006,0.557529,0.0008,"Schott, n=2 m=4",2.693424500E+00,-8.64E-03,2.049645000E-02,-9.32E-05,6.270974700E-05,-2.08E-06,364,331,99.80%,99.80%,99.70%,99.90%,99.70%,99.20%,97.90%,93.30%,2.26%,Not Specified,Not Specified,Not Specified,
774,CDGM,Silicate,H-ZBaF50,1.6584,50.85,50.57,1.6545,1.6584,1.6615,1.6675,1.6747,0.012948,0.0039,0.00724,0.3012,0.5592,0.0001,"Schott, n=2 m=4",2.690451940E+00,-7.36E-03,2.269921250E-02,-7.95E-04,1.610751190E-04,-6.93E-06,375,340,99.40%,99.20%,99.10%,99.10%,98.80%,98.20%,95.40%,88.00%,3.92%,Not Specified,Not Specified,Not Specified,
767,CDGM,Silicate,H-ZBaF3,1.6569,51.12,50.88,1.6531,1.6569,1.66,1.6659,1.6731,0.01285,0.00385,0.00716,0.2996,0.5572,-0.0014,"Schott, n=2 m=4",2.691652160E+00,-1.01E-02,1.864812370E-02,3.580407850E-04,6.166888890E-06,5.755457630E-07,380,340,99.40%,99.20%,99.10%,99.10%,98.80%,98.20%,95.40%,88.00%,3.92%,Not Specified,Not Specified,Not Specified,
290,Hoya,Fluoride,MP-FCD500-20,1.5535,71.72,71.36,1.5512,1.5535,1.5554,1.5589,1.5631,0.00772,0.0024,0.0042,0.3041,0.53886,0.0205,"Schott, n=2 m=4",2.385042700E+00,-3.94E-01,4.724138188E-01,1.061942446E-01,-4.04E-02,7.524356836E-03,355,314,99.90%,99.80%,99.90%,99.90%,99.90%,99.60%,99.30%,97.20%,0.93%,Suitable,Not Specified,Not Specified,Glass for pressed preforms.
291,Hoya,Fluoride,MC-FCD500-20,1.5535,71.72,71.36,1.5512,1.5535,1.5554,1.5589,1.5631,0.00772,0.0024,0.0042,0.3041,0.53886,0.0205,"Schott, n=2 m=4",2.385042700E+00,-3.94E-01,4.724138188E-01,1.061942446E-01,-4.04E-02,7.524356836E-03,355,314,99.90%,99.80%,99.90%,99.90%,99.90%,99.60%,99.30%,97.20%,0.93%,Suitable,Not Specified,Not Specified,Glass for pressed preforms.
796,CDGM,Titanate,ZF8,1.6545,33.65,33.41,1.6488,1.6545,1.6591,1.6682,1.6797,0.019447,0.00568,0.01144,0.2921,0.5883,-0.0001,"Schott, n=2 m=4",2.656717300E+00,-9.11E-03,2.581519700E-02,1.120356400E-03,-4.11E-05,6.924201100E-06,380,340,99.70%,99.60%,99.50%,99.50%,99.20%,98.70%,95.80%,89.70%,3.48%,Not Specified,Not Specified,Not Specified,
277,Hoya,Niobate,E-ADF50,1.6541,39.62,39.39,1.6492,1.6541,1.658,1.6657,1.6752,0.0165,0.00491,0.00948,0.2977,0.574545,-0.0033,"Schott, n=2 m=4",2.668042200E+00,-1.32E-02,2.393047900E-02,2.392865500E-04,5.069794100E-05,9.124095800E-07,,,99.30%,99.40%,99.50%,99.50%,99.20%,98.00%,90.90%,79.00%,7.32%,Not Specified,Not Specified,Not Specified,
121,Ohara,Niobate,S-NBH 5,1.6541,39.7,39.5,1.6492,1.6541,1.658,1.6657,1.6752,0.01648,0.00489,0.009457,0.2967,0.5737,-0.0036,"Sellmeier, n=3",1.475445210E+00,1.930600950E-01,1.509390100E+00,9.558367400E-03,4.604304830E-02,1.264227460E+02,357,328,99.90%,99.70%,99.70%,99.70%,99.40%,98.80%,96.90%,93.60%,2.20%,Not Specified,Not Specified,Available,
876,CDGM,Niobate,H-TF5,1.6541,39.54,39.29,1.6492,1.6541,1.658,1.6657,1.6752,0.016543,0.00491,0.00949,0.2968,0.5737,-0.0047,"Schott, n=2 m=4",2.667747740E+00,-1.24E-02,2.368565080E-02,3.485626110E-04,4.131951760E-05,7.377759360E-07,380,330,99.80%,99.70%,99.50%,99.40%,99.00%,98.40%,95.10%,90.20%,3.37%,Not Specified,Not Specified,Not Specified,
260,Hoya,Lanthanide,LaC7,1.6516,58.4,58.15,1.6482,1.6516,1.6543,1.6594,1.6654,0.01115,0.00339,0.00602,0.3041,0.53991,-0.0035,"Schott, n=2 m=4",2.687622300E+00,-1.44E-02,1.254595400E-02,1.464229500E-03,-1.70E-04,8.804863900E-06,,,99.70%,99.90%,99.90%,99.90%,99.90%,99.40%,98.10%,95.40%,1.59%,Not Specified,Not Specified,Not Specified,
569,Hikari,Lanthanide,J-LAK7,1.6516,58.57,58.34,1.6482,1.6516,1.6543,1.6593,1.6654,0.011125,0.003394,0.006025,0.3051,0.5416,-0.0045,"Sellmeier, n=3",1.233678900E-01,7.502814220E+01,7.867446370E-02,1.569879330E-02,2.806381140E-01,3.606524730E-03,333,280,98.90%,99.30%,99.60%,99.60%,99.60%,99.40%,98.90%,97.90%,0.58%,Not Specified,Not Specified,Not Specified,
570,Hikari,Lanthanide,J-LAK7R,1.6516,58.62,58.39,1.6482,1.6516,1.6543,1.6593,1.6653,0.011116,0.003394,0.006013,0.3053,0.5409,-0.0051,"Sellmeier, n=3",1.265426420E-01,7.441641130E+01,1.609595930E-01,1.203009000E-02,1.983998540E-01,1.510653440E-03,334,280,98.80%,99.10%,99.30%,99.40%,99.30%,99.20%,98.70%,97.60%,0.59%,Not Specified,Not Specified,Not Specified,
719,CDGM,Lanthanide,H-LaK50A,1.6516,58.4,58.15,1.6482,1.6516,1.6543,1.6594,1.6654,0.011157,0.00339,0.00603,0.3038,0.5405,-0.0057,"Schott, n=2 m=4",2.684119050E+00,-1.37E-02,1.566171290E-02,3.827112600E-04,-8.02E-06,1.716336770E-07,350,290,99.60%,99.60%,99.50%,99.40%,99.40%,98.90%,97.90%,95.90%,1.29%,Not Specified,Not Specified,Not Specified,
64,Ohara,Lanthanide,S-LAL 7,1.6516,58.5,58.3,1.6482,1.6516,1.6543,1.6593,1.6654,0.01113,0.00339,0.006038,0.3046,0.5425,-0.0042,"Sellmeier, n=3",9.161212470E-01,7.659483190E-01,1.277450230E+00,3.958897430E-03,1.675474250E-02,1.107627060E+02,330,277,99.90%,99.80%,99.80%,99.90%,99.80%,99.60%,99.20%,98.40%,0.52%,Not Specified,Not Specified,Available,
716,CDGM,Lanthanide,H-LaK10,1.6511,55.89,55.62,1.6476,1.6511,1.6539,1.6593,1.6656,0.01165,0.003528,0.006378,0.3028,0.5475,-0.003,"Sellmeier, n=3",7.831745790E-01,2.731694900E-03,8.943150490E-01,1.690343250E-02,1.138969000E+00,1.111585890E+02,355,305,99.70%,99.50%,99.40%,99.30%,99.00%,98.60%,97.90%,97.00%,0.93%,Not Specified,Not Specified,Not Specified,
77,Ohara,Lanthanide,S-LAL54Q,1.651,56.2,56,1.6475,1.651,1.6538,1.659,1.6653,0.01158,0.00353,0.006274,0.3049,0.542,-0.0085,"Sellmeier, n=3",9.200850870E-01,7.586461150E-01,1.070730960E+00,1.608296670E-02,2.920593060E-03,8.512112000E+01,367,311,99.70%,99.70%,99.70%,99.80%,99.70%,99.50%,96.20%,89.90%,3.50%,Not Specified,Not Specified,Available,
580,Hikari,Lanthanide,J-LAK04,1.651,56.24,55.98,1.6475,1.651,1.6538,1.6591,1.6654,0.011576,0.003515,0.006312,0.3036,0.5453,-0.0047,"Sellmeier, n=3",1.217880680E-01,8.131496260E+01,7.221722410E-02,1.693217140E-02,2.864553370E-01,3.942417260E-03,346,296,99.30%,99.70%,99.90%,99.90%,99.80%,99.60%,99.00%,97.40%,0.84%,Not Specified,Not Specified,Not Specified,
76,Ohara,Lanthanide,S-LAL54,1.651,56.2,55.9,1.6475,1.651,1.6538,1.6591,1.6654,0.01159,0.003511,0.006354,0.3029,0.5482,-0.0024,"Sellmeier, n=3",1.419101890E+00,2.584168810E-01,1.073855370E+00,7.266474280E-03,2.638424990E-02,1.025554630E+02,356,327,99.90%,99.80%,99.80%,99.90%,99.70%,99.30%,98.00%,95.30%,1.61%,Not Specified,Not Specified,Available,
279,Hoya,Silicate,E-BaCED20,1.6485,53.03,52.74,1.6448,1.6485,1.6514,1.6571,1.6638,0.01223,0.00368,0.00675,0.3011,0.551922,-0.0008,"Schott, n=2 m=4",2.666753700E+00,-9.73E-03,1.743628400E-02,4.755801500E-04,-1.71E-05,1.104958900E-06,,,99.80%,99.70%,99.70%,99.70%,99.60%,99.40%,98.40%,96.60%,1.11%,Not Specified,Not Specified,Not Specified,
18,Ohara,Silicate,S-BSM71,1.6485,53,52.7,1.6448,1.6485,1.6514,1.657,1.6638,0.01223,0.003683,0.006785,0.3011,0.5547,-0.001,"Sellmeier, n=3",1.508478850E+00,1.580998260E-01,1.368153680E+00,8.127690760E-03,3.542008980E-02,1.361100380E+02,366,337,99.80%,99.70%,99.70%,99.80%,99.50%,99.00%,97.30%,92.60%,2.50%,Not Specified,Not Specified,Available,
548,Hikari,Titanate,J-SF2,1.6477,33.73,33.47,1.6421,1.6477,1.6522,1.6613,1.6727,0.019205,0.005608,0.01139,0.292,0.5931,0.0053,"Sellmeier, n=3",1.161640650E-01,8.553356440E+01,1.753427060E-02,5.794881300E-02,3.353410560E-01,7.823268420E-03,386,360,99.00%,99.40%,99.50%,99.50%,99.20%,98.60%,92.20%,70.00%,10.27%,Not Specified,Not Specified,Not Specified,
188,Hoya,Titanate,E-FD2,1.6477,33.84,33.59,1.6421,1.6477,1.6522,1.6612,1.6726,0.01914,0.00559,0.01134,0.292,0.592476,0.0049,"Schott, n=2 m=4",2.639964400E+00,-1.16E-02,2.306173300E-02,1.734821900E-03,-1.40E-04,1.391667000E-05,382,357,99.80%,99.60%,99.70%,99.60%,99.40%,98.60%,94.50%,76.90%,7.92%,Not Specified,Not Specified,Not Specified,
777,CDGM,Titanate,H-ZF1,1.6477,33.84,33.58,1.6421,1.6477,1.6522,1.6612,1.6726,0.01914,0.0056,0.01133,0.2926,0.592,0.0039,"Schott, n=2 m=4",2.636187000E+00,-9.70E-03,2.555026230E-02,1.006104070E-03,-4.25E-05,9.063753850E-06,390,360,99.80%,99.70%,99.80%,99.70%,99.50%,99.00%,96.20%,82.40%,6.03%,Not Specified,Not Specified,Not Specified,
778,CDGM,Titanate,H-ZF1A,1.6477,33.89,33.63,1.6421,1.6477,1.6522,1.6612,1.6726,0.019113,0.00558,0.01135,0.2919,0.5938,0.0058,"Sellmeier, n=3",1.575270940E-01,5.854666940E-02,1.479228500E+00,1.118052290E-02,1.181663850E+00,1.151538430E+02,390,360,99.60%,99.60%,99.40%,99.30%,99.00%,98.60%,94.40%,76.10%,8.13%,Not Specified,Not Specified,Not Specified,
779,CDGM,Titanate,ZF1,1.6477,33.84,33.59,1.6421,1.6477,1.6522,1.6612,1.6725,0.019142,0.00559,0.01127,0.2923,0.5887,0.0006,"Schott, n=2 m=4",2.635616100E+00,-8.84E-03,2.564478100E-02,9.652237400E-04,-1.83E-05,5.556351700E-06,360,330,99.80%,99.80%,99.80%,99.80%,99.70%,99.40%,98.10%,95.30%,1.59%,Not Specified,Not Specified,Not Specified,
46,Ohara,Titanate,S-TIM22,1.6477,33.8,33.5,1.6421,1.6477,1.6522,1.6613,1.6726,0.01916,0.005593,0.011382,0.2918,0.5938,0.007,"Sellmeier, n=3",1.442222940E+00,1.944322650E-01,1.740924820E+00,1.042494040E-02,5.502352570E-02,1.697107690E+02,386,360,99.80%,99.60%,99.60%,99.60%,99.10%,98.60%,92.80%,70.00%,10.32%,Not Specified,Not Specified,Available,
578,Hikari,Lanthanide,J-LAK01,1.64,60.2,59.99,1.6367,1.64,1.6425,1.6474,1.6531,0.010632,0.003261,0.005717,0.3067,0.5377,-0.0056,"Sellmeier, n=3",1.297840420E-01,7.097311240E+01,7.953756520E-02,1.511594670E-02,2.749722730E-01,3.441954430E-03,357,303,98.80%,99.30%,99.30%,99.50%,99.50%,99.20%,97.50%,93.90%,1.92%,Not Specified,Not Specified,Not Specified,
265,Hoya,Lanthanide,LaCL60,1.64,60.2,60,1.6367,1.64,1.6425,1.6474,1.6531,0.01063,0.00326,0.0057,0.3068,0.536218,-0.0039,"Schott, n=2 m=4",2.649088400E+00,-1.42E-02,1.445113500E-02,5.270787300E-04,-4.34E-05,2.461297100E-06,,,99.80%,99.80%,99.70%,99.80%,99.70%,99.40%,98.50%,96.90%,1.03%,Not Specified,Not Specified,Not Specified,
710,CDGM,Lanthanide,H-LaK4L,1.64,60.2,60,1.6367,1.64,1.6425,1.6474,1.6531,0.010631,0.00326,0.00571,0.3068,0.537,-0.0062,"Schott, n=2 m=4",2.647698340E+00,-1.38E-02,1.566504500E-02,9.826763350E-05,2.211234800E-05,-1.07E-06,355,275,99.80%,99.70%,99.70%,99.60%,99.50%,99.10%,97.40%,94.30%,1.92%,Not Specified,Not Specified,Available,
19,Ohara,Silicate,S-BSM81,1.64,60.1,59.9,1.6367,1.64,1.6425,1.6474,1.6531,0.01065,0.003271,0.005721,0.307,0.537,-0.0073,"Sellmeier, n=3",9.963568440E-01,6.513928370E-01,1.224326220E+00,1.448215870E-02,1.548263890E-03,8.998186040E+01,358,303,99.70%,99.20%,99.20%,99.50%,99.50%,98.90%,97.00%,93.40%,2.16%,Not Specified,Not Specified,Available,
553,Hikari,Titanate,J-SF7,1.6398,34.55,34.29,1.6344,1.6398,1.6442,1.6529,1.6639,0.01852,0.005415,0.010954,0.2924,0.5915,0.0051,"Sellmeier, n=3",1.164145500E-01,8.325851490E+01,1.649668210E-02,5.834334420E-02,3.332174290E-01,7.711065620E-03,385,360,99.20%,99.30%,99.40%,99.30%,99.10%,98.60%,92.90%,70.00%,10.23%,Not Specified,Not Specified,Not Specified,
270,Hoya,Titanate,E-FD7,1.6398,34.57,34.31,1.6344,1.6398,1.6442,1.6529,1.6639,0.01851,0.00541,0.01095,0.2922,0.591572,0.0056,"Schott, n=2 m=4",2.616586500E+00,-1.14E-02,2.253436100E-02,1.551289000E-03,-1.18E-04,1.240189100E-05,384,359,99.80%,99.70%,99.70%,99.80%,99.20%,98.70%,93.30%,72.60%,9.45%,Not Specified,Not Specified,Not Specified,
755,CDGM,Titanate,H-F51,1.6398,34.46,34.2,1.6344,1.6398,1.6442,1.6529,1.664,0.018564,0.00542,0.01101,0.292,0.5931,0.0061,"Schott, n=2 m=4",2.614042500E+00,-1.06E-02,2.445050930E-02,9.343677960E-04,-2.62E-05,7.649752090E-06,390,360,99.80%,99.60%,99.50%,99.50%,99.20%,98.70%,92.50%,69.00%,10.67%,Not Specified,Not Specified,Not Specified,
48,Ohara,Titanate,S-TIM27,1.6398,34.5,34.2,1.6344,1.6398,1.6442,1.6529,1.6639,0.01856,0.005424,0.010994,0.2922,0.5922,0.0065,"Sellmeier, n=3",1.416804700E+00,1.967850570E-01,1.680013220E+00,1.007321580E-02,5.376169080E-02,1.646724360E+02,385,360,99.90%,99.70%,99.70%,99.70%,99.20%,98.70%,93.50%,73.00%,9.31%,Not Specified,Not Specified,Available,
766,CDGM,Silicate,ZBaF2,1.6396,48.27,47.9,1.6357,1.6396,1.6428,1.6489,1.6564,0.01325,0.00396,0.00744,0.2989,0.5615,-0.002,"Schott, n=2 m=4",2.632414700E+00,-8.73E-03,1.912430200E-02,4.485933100E-04,-1.75E-05,2.860114500E-06,370,330,99.30%,99.20%,99.10%,99.20%,99.00%,98.60%,96.70%,92.50%,2.36%,Not Specified,Not Specified,Not Specified,
517,Hikari,Silicate,J-BAF12,1.6393,44.83,44.54,1.6351,1.6393,1.6427,1.6493,1.6574,0.014259,0.004245,0.008123,0.2977,0.5697,0.0005,"Sellmeier, n=3",1.014185640E-01,7.162667910E+01,9.768532510E-03,5.446369730E-02,3.420898900E-01,6.705667330E-03,377,349,99.40%,99.60%,99.60%,99.60%,99.30%,98.70%,94.80%,84.00%,5.45%,Not Specified,Not Specified,Not Specified,
30,Ohara,Silicate,S-BAM12,1.6393,44.9,44.6,1.6351,1.6393,1.6427,1.6493,1.6574,0.01424,0.004243,0.008097,0.2978,0.5683,-0.0006,"Sellmeier, n=3",1.501616050E+00,1.269874450E-01,1.435440520E+00,9.407618260E-03,4.726021950E-02,1.416664990E+02,374,348,99.80%,99.60%,99.60%,99.70%,99.30%,98.70%,95.50%,87.00%,4.44%,Not Specified,Not Specified,Available,
531,Hikari,Silicate,J-SK18,1.6385,55.34,55.07,1.6351,1.6385,1.6413,1.6466,1.6529,0.011539,0.00349,0.006349,0.3025,0.5502,-0.0013,"Sellmeier, n=3",1.052842030E-01,7.370888550E+01,1.093174330E-02,3.782840510E-02,3.421357390E-01,5.672589540E-03,364,335,99.30%,99.30%,99.40%,99.50%,99.30%,99.00%,97.20%,92.40%,2.45%,Not Specified,Not Specified,Not Specified,
174,Hoya,Silicate,BaCD18,1.6385,55.45,55.18,1.6351,1.6385,1.6413,1.6466,1.6529,0.01152,0.00349,0.0063,0.3029,0.546875,-0.001,"Schott, n=2 m=4",2.636527700E+00,-9.76E-03,1.714366500E-02,2.259249700E-04,3.085534200E-06,4.583191700E-07,350,318,99.80%,99.90%,99.80%,99.90%,99.60%,99.20%,98.70%,97.10%,0.96%,Not Specified,Not Specified,Not Specified,
701,CDGM,Silicate,H-ZK11,1.6385,55.45,55.18,1.6351,1.6385,1.6413,1.6466,1.6529,0.011516,0.00349,0.00633,0.303,0.5497,-0.0016,"Schott, n=2 m=4",2.637023600E+00,-1.02E-02,1.702472200E-02,2.143242200E-04,7.438768900E-06,4.358060500E-07,370,330,99.70%,99.60%,99.50%,99.60%,99.50%,99.20%,97.90%,94.50%,1.79%,Not Specified,Not Specified,Not Specified,
15,Ohara,Silicate,S-BSM18,1.6385,55.4,55.1,1.6351,1.6385,1.6413,1.6466,1.6529,0.01153,0.003488,0.006324,0.3025,0.5484,-0.0035,"Sellmeier, n=3",9.278860250E-01,7.088585260E-01,1.186108970E+00,4.175491990E-03,1.846918380E-02,1.222104160E+02,345,309,99.80%,99.80%,99.80%,99.80%,99.70%,99.50%,99.00%,97.70%,0.74%,Not Specified,Not Specified,Available,
287,Hoya,Fluoride,MP-FCD1-M20,1.4969,81.51,81.11,1.495,1.4969,1.4984,1.5011,1.5044,0.0061,0.0019,0.0033,0.305,0.534426,0.0342,"Schott, n=2 m=4",2.220941800E+00,-3.73E-01,3.109869168E-01,1.303299818E-01,-5.54E-02,1.002173039E-02,345,304,99.90%,99.80%,99.90%,99.90%,99.90%,99.70%,99.60%,98.70%,0.41%,Suitable,Not Specified,Not Specified,Glass for pressed preforms.
288,Hoya,Fluoride,MC-FCD1-M20,1.4969,81.51,81.11,1.495,1.4969,1.4984,1.5011,1.5044,0.0061,0.0019,0.0033,0.305,0.534426,0.0342,"Schott, n=2 m=4",2.220941800E+00,-3.73E-01,3.109869168E-01,1.303299818E-01,-5.54E-02,1.002173039E-02,345,304,99.90%,99.80%,99.90%,99.90%,99.90%,99.70%,99.60%,98.70%,0.41%,Suitable,Not Specified,Not Specified,Glass for pressed preforms.
752,CDGM,Titanate,F7,1.6364,35.35,35.11,1.6311,1.6364,1.6406,1.6491,1.6596,0.018001,0.00528,0.01048,0.2933,0.5822,-0.0033,"Schott, n=2 m=4",2.602753700E+00,-8.47E-03,2.465961740E-02,7.445129600E-04,-4.85E-06,4.259201140E-06,360,330,99.70%,99.70%,99.60%,99.60%,99.50%,99.40%,98.80%,96.40%,1.12%,Not Specified,Not Specified,Not Specified,
498,Hikari,Phosphate,J-PSKH8,1.6285,59.17,58.81,1.6253,1.6285,1.631,1.6359,1.6418,0.010621,0.003192,0.005902,0.3005,0.5557,0.0106,"Sellmeier, n=3",9.374592580E-02,8.629534080E+01,5.862916150E-03,4.933702420E-02,3.430116810E-01,5.569125240E-03,379,348,99.80%,99.60%,99.60%,99.80%,99.50%,99.10%,94.70%,82.00%,6.21%,Not Specified,Not Specified,Not Specified,
764,CDGM,Titanate,H-BaF8,1.626,39.07,38.81,1.6213,1.626,1.6298,1.6374,1.6466,0.016023,0.00472,0.00929,0.2946,0.5798,0.0006,"Schott, n=2 m=4",2.578176430E+00,-9.09E-03,2.201963120E-02,5.980738940E-04,-4.33E-06,4.038440700E-06,385,350,99.50%,99.50%,99.20%,99.20%,98.90%,98.70%,95.80%,85.20%,4.92%,Not Specified,Not Specified,Not Specified,
541,Hikari,Titanate,J-F1,1.6259,35.72,35.46,1.6207,1.6259,1.63,1.6383,1.6486,0.017521,0.005138,0.010316,0.2932,0.5888,0.0044,"Sellmeier, n=3",1.231656750E-01,8.247659040E+01,1.631873570E-02,5.738141060E-02,3.276700570E-01,7.432278660E-03,383,359,99.10%,99.50%,99.40%,99.40%,99.20%,98.80%,94.10%,75.00%,8.50%,Not Specified,Not Specified,Not Specified,
267,Hoya,Titanate,E-F1,1.6259,35.74,35.48,1.6207,1.6259,1.63,1.6383,1.6486,0.01751,0.00514,0.0103,0.2935,0.588235,0.0038,"Schott, n=2 m=4",2.573056500E+00,-1.02E-02,2.309578400E-02,8.711425200E-04,-3.07E-05,6.945798600E-06,382,357,99.70%,99.70%,99.70%,99.70%,99.30%,98.60%,94.60%,76.90%,7.92%,Not Specified,Not Specified,Not Specified,
753,CDGM,Titanate,H-F13,1.6259,35.7,35.43,1.6207,1.6259,1.63,1.6383,1.6486,0.017532,0.00514,0.01032,0.2933,0.5888,0.0039,"Schott, n=2 m=4",2.570163990E+00,-9.28E-03,2.562585590E-02,-5.72E-05,1.200865710E-04,-1.73E-06,390,360,99.80%,99.30%,99.20%,99.20%,98.60%,97.90%,92.40%,71.00%,9.86%,Not Specified,Not Specified,Not Specified,
754,CDGM,Titanate,F13,1.6259,35.7,35.45,1.6207,1.6259,1.63,1.6383,1.6485,0.01753,0.00514,0.01024,0.2932,0.584,-0.0009,"Schott, n=2 m=4",2.569570780E+00,-7.60E-03,2.496807050E-02,3.345019450E-04,5.681543800E-05,6.073262850E-07,350,320,99.80%,99.80%,99.80%,99.80%,99.80%,99.80%,98.90%,96.90%,1.03%,Not Specified,Not Specified,Not Specified,
751,CDGM,Titanate,F6,1.625,35.57,35.31,1.6198,1.625,1.6291,1.6374,1.6476,0.01757,0.00514,0.01026,0.2929,0.584,-0.0011,"Schott, n=2 m=4",2.568497220E+00,-8.36E-03,2.344482910E-02,8.289243430E-04,-1.18E-05,4.095616620E-06,350,320,99.70%,99.50%,99.30%,99.20%,99.00%,98.80%,98.30%,96.80%,0.93%,Not Specified,Not Specified,Not Specified,
750,CDGM,Titanate,F5,1.6244,35.92,35.65,1.6193,1.6244,1.6285,1.6366,1.6467,0.01738,0.0051,0.0101,0.2934,0.5812,-0.0034,"Schott, n=2 m=4",2.568375240E+00,-9.14E-03,2.259796370E-02,9.998534880E-04,-3.66E-05,4.933248030E-06,360,320,99.80%,99.80%,99.80%,99.80%,99.80%,99.60%,98.80%,96.80%,1.06%,Not Specified,Not Specified,Not Specified,
514,Hikari,Silicate,J-BAF8,1.6237,47.01,46.72,1.6198,1.6237,1.6269,1.633,1.6405,0.013269,0.003965,0.007497,0.2988,0.565,-0.0005,"Sellmeier, n=3",1.105125940E-01,7.797436380E+01,9.628757520E-03,5.142985070E-02,3.357005520E-01,6.499372090E-03,373,346,98.90%,99.40%,99.40%,99.50%,99.40%,98.90%,96.00%,88.00%,3.99%,Not Specified,Not Specified,Not Specified,
280,Hoya,Silicate,E-BaF8,1.6237,47.05,46.77,1.6198,1.6237,1.6269,1.633,1.6405,0.01325,0.00396,0.00746,0.2989,0.563019,-0.001,"Schott, n=2 m=4",2.580112100E+00,-7.97E-03,1.972805400E-02,1.387607600E-04,3.763207100E-05,-7.46E-07,,,99.90%,99.80%,99.80%,99.80%,99.60%,99.30%,96.20%,88.30%,4.05%,Not Specified,Not Specified,Not Specified,
13,Ohara,Silicate,S-BSM15,1.623,58.2,57.9,1.6197,1.623,1.6255,1.6305,1.6363,0.01071,0.003253,0.005846,0.3037,0.5458,-0.0016,"Sellmeier, n=3",9.531283280E-01,6.376139770E-01,1.652456470E+00,3.876389850E-03,1.850946320E-02,1.594423670E+02,357,327,99.80%,99.70%,99.70%,99.80%,99.70%,99.40%,98.50%,95.90%,1.35%,Not Specified,Not Specified,Available,
172,Hoya,Silicate,BaCD15,1.623,58.12,57.87,1.6197,1.623,1.6256,1.6305,1.6363,0.01072,0.00326,0.00583,0.3046,0.543843,0.0007,"Schott, n=2 m=4",2.586483200E+00,-8.04E-03,1.808057300E-02,-4.60E-04,8.848432100E-05,-3.75E-06,345,300,99.70%,99.70%,99.70%,99.80%,99.70%,99.60%,99.10%,97.50%,0.78%,Not Specified,Not Specified,Not Specified,
529,Hikari,Silicate,J-SK15,1.623,58.12,57.87,1.6197,1.623,1.6255,1.6304,1.6363,0.010719,0.003261,0.005829,0.3042,0.5438,-0.003,"Sellmeier, n=3",1.234693080E-01,8.357680840E+01,3.223740480E-02,2.175754560E-02,3.142471960E-01,4.856541140E-03,347,299,99.20%,99.40%,99.60%,99.60%,99.70%,99.50%,98.80%,96.90%,0.93%,Not Specified,Not Specified,Not Specified,
704,CDGM,Silicate,H-ZK21,1.623,58.12,57.87,1.6197,1.623,1.6256,1.6305,1.6363,0.010719,0.00326,0.00581,0.3046,0.542,-0.0047,"Schott, n=2 m=4",2.590194660E+00,-1.03E-02,1.585978850E-02,1.587050750E-04,8.975019360E-06,-9.77E-08,350,300,99.60%,99.50%,99.40%,99.40%,99.40%,99.40%,98.60%,97.10%,0.85%,Not Specified,Not Specified,Not Specified,
635,Hikari,Silicate,Q-SK15S,1.6229,58.3,58.05,1.6197,1.6229,1.6255,1.6303,1.6362,0.010684,0.003251,0.00581,0.3043,0.5438,-0.0027,"Sellmeier, n=3",1.390925430E-01,9.151855780E+01,3.277485560E-02,-1.28E-02,3.137496780E-01,8.331067410E-03,328,270,99.60%,99.80%,99.90%,99.90%,99.80%,99.60%,99.40%,98.80%,0.37%,Suitable,Not Specified,Not Specified,
278,Hoya,Silicate,E-BaCD10,1.6228,56.91,56.63,1.6195,1.6228,1.6254,1.6304,1.6364,0.01094,0.00331,0.00599,0.3025,0.547532,0.0009,"Schott, n=2 m=4",2.590632600E+00,-1.06E-02,1.449091600E-02,6.754224700E-04,-5.53E-05,3.006136400E-06,,,99.90%,99.90%,99.90%,99.90%,99.90%,99.90%,99.40%,98.30%,0.57%,Not Specified,Not Specified,Not Specified,
525,Hikari,Silicate,J-SK10,1.6228,57.1,56.83,1.6195,1.6228,1.6254,1.6304,1.6364,0.010907,0.003308,0.005959,0.3033,0.5463,-0.0022,"Sellmeier, n=3",1.225674900E-01,8.978468250E+01,3.822613280E-02,2.107423170E-02,3.079852470E-01,4.769961350E-03,342,296,99.00%,99.50%,99.60%,99.60%,99.60%,99.40%,99.00%,97.70%,0.65%,Not Specified,Not Specified,Not Specified,
700,CDGM,Silicate,H-ZK10L,1.6228,56.91,56.64,1.6195,1.6228,1.6254,1.6304,1.6364,0.010943,0.003315,0.005993,0.3029,0.5477,-0.0011,"Sellmeier, n=3",9.572663240E-01,1.004088530E+02,1.445282150E+00,8.043802000E-03,1.431790620E-01,3.043530800E-02,360,320,99.70%,99.60%,99.60%,99.60%,99.60%,99.40%,98.80%,97.20%,0.85%,Not Specified,Not Specified,Available,
11,Ohara,Silicate,S-BSM10,1.6228,57,56.8,1.6195,1.6228,1.6254,1.6304,1.6364,0.01092,0.00331,0.005964,0.3032,0.5464,-0.0028,"Sellmeier, n=3",9.454430810E-01,6.432373760E-01,1.177529680E+00,1.572637980E-02,1.619240660E-03,1.213617480E+02,345,309,99.80%,99.80%,99.80%,99.80%,99.80%,99.60%,99.10%,97.70%,0.74%,Not Specified,Not Specified,Available,
306,Hoya,Silicate,M-BACD15,1.6226,58.17,57.96,1.6194,1.6226,1.6252,1.6301,1.6358,0.0107,0.00328,0.00578,0.306,0.540187,-0.0045,"Schott, n=2 m=4",2.590919000E+00,-1.70E-01,2.057373743E-01,5.494655035E-02,-7.62E-03,8.347951117E-03,337,283,99.70%,99.70%,99.60%,99.70%,99.60%,99.50%,98.90%,97.90%,0.63%,Suitable,Not Specified,Not Specified,
765,CDGM,Silicate,H-ZBaF1,1.6223,53.17,52.88,1.6188,1.6223,1.6251,1.6305,1.637,0.011704,0.00353,0.00651,0.3016,0.5562,0.0011,"Schott, n=2 m=4",2.579430000E+00,-7.58E-03,2.017860530E-02,-8.46E-04,1.781269350E-04,-9.19E-06,370,335,99.60%,99.50%,99.40%,99.50%,99.40%,99.10%,98.10%,95.20%,1.50%,Not Specified,Not Specified,Not Specified,
699,CDGM,Silicate,H-ZK10,1.6221,56.71,56.38,1.6188,1.6221,1.6247,1.6297,1.6358,0.01097,0.00333,0.00601,0.3034,0.5479,-0.0012,"Schott, n=2 m=4",2.584070500E+00,-8.73E-03,1.756966500E-02,-3.08E-04,8.879488800E-05,-4.74E-06,365,320,99.80%,99.70%,99.60%,99.60%,99.50%,99.20%,98.30%,95.80%,1.35%,Not Specified,Not Specified,Not Specified,
886,CDGM,Silicate,D-ZPK1A,1.6209,63.83,63.51,1.6179,1.6209,1.6232,1.6276,1.6329,0.009727,0.002956,0.005285,0.3039,0.5433,0.0063,"Sellmeier, n=3",7.233245260E-01,2.889457580E-03,8.635524520E-01,1.424393840E-02,9.850771690E-01,1.165969160E+02,360,295,99.70%,99.70%,99.60%,99.60%,99.50%,99.30%,98.30%,95.50%,1.45%,Suitable,Not Specified,Not Specified,
14,Ohara,Silicate,S-BSM16,1.6204,60.3,60.1,1.6173,1.6204,1.6229,1.6276,1.6332,0.01029,0.003135,0.005584,0.3047,0.5427,-0.0012,"Sellmeier, n=3",1.144903830E+00,4.395639110E-01,1.276880790E+00,1.370349160E-02,-1.87E-03,1.195355850E+02,346,312,99.90%,99.80%,99.80%,99.90%,99.70%,99.40%,98.90%,97.60%,0.79%,Not Specified,Not Specified,Available,
530,Hikari,Silicate,J-SK16,1.6204,60.25,60.01,1.6173,1.6204,1.6229,1.6276,1.6331,0.010298,0.003146,0.005563,0.3055,0.5402,-0.0031,"Sellmeier, n=3",1.171330320E-01,7.359716960E+01,3.135027060E-02,2.072019860E-02,3.142842260E-01,4.733710330E-03,347,298,99.20%,99.50%,99.60%,99.50%,99.50%,99.40%,98.50%,96.60%,1.02%,Not Specified,Not Specified,Not Specified,
665,CDGM,Silicate,H-K9LGT,1.5168,64.2,63.98,1.5143,1.5168,1.5187,1.5224,1.5267,0.00805,0.0025,0.0043,0.3073,0.5359,-0.0005,"Sellmeier, n=3",6.145552510E-01,1.459878840E-02,6.567750170E-01,2.877695880E-03,1.026993460E+00,1.076530510E+02,310,275,99.80%,99.80%,99.80%,99.80%,99.80%,99.80%,99.80%,99.80%,0.00%,Not Specified,Not Specified,Available,Transmission improved type.
666,CDGM,Silicate,H-K9L*,1.5168,64.2,63.98,1.5143,1.5168,1.5187,1.5224,1.5267,0.00805,0.0025,0.0043,0.3073,0.5359,-0.0005,"Sellmeier, n=3",6.145552510E-01,1.459878840E-02,6.567750170E-01,2.877695880E-03,1.026993460E+00,1.076530510E+02,335,295,99.70%,99.70%,99.70%,99.70%,99.70%,99.70%,99.60%,98.70%,0.35%,Not Specified,Not Specified,Available,Manufactured in CDGM Production Facility #2
173,Hoya,Silicate,BaCD16,1.6204,60.35,60.1,1.6173,1.6204,1.6229,1.6276,1.6331,0.01028,0.00314,0.00555,0.3054,0.539883,-0.0003,"Schott, n=2 m=4",2.585989800E+00,-1.19E-02,1.399550200E-02,4.897450200E-04,-3.91E-05,2.261191500E-06,350,300,99.90%,99.90%,99.90%,99.90%,99.90%,99.60%,98.90%,96.50%,1.19%,Not Specified,Not Specified,Not Specified,
697,CDGM,Silicate,H-ZK9B,1.6204,60.34,60.1,1.6173,1.6204,1.6229,1.6276,1.6331,0.010281,0.00314,0.00557,0.3054,0.5417,-0.0013,"Schott, n=2 m=4",2.581375500E+00,-9.59E-03,1.719504680E-02,-5.08E-04,1.011269240E-04,-4.80E-06,355,295,99.80%,99.50%,99.80%,99.80%,99.80%,99.80%,99.20%,98.00%,0.63%,Not Specified,Not Specified,Not Specified,
698,CDGM,Silicate,H-ZK9A,1.6204,60.34,60.1,1.6173,1.6204,1.6229,1.6276,1.6331,0.010281,0.00314,0.00555,0.3054,0.5398,-0.0031,"Schott, n=2 m=4",2.584078020E+00,-1.11E-02,1.542815970E-02,2.640339290E-05,2.774664670E-05,-1.24E-06,355,295,99.80%,99.80%,99.60%,99.60%,99.50%,99.30%,98.30%,96.10%,1.27%,Not Specified,Not Specified,Not Specified,
748,CDGM,Titanate,H-F4,1.6201,36.35,36.09,1.615,1.6201,1.6241,1.6321,1.6421,0.01706,0.00501,0.01,0.2938,0.5862,0.0024,"Schott, n=2 m=4",2.562163810E+00,-1.31E-02,1.810847160E-02,2.315730550E-03,-2.65E-04,2.074580460E-05,390,355,99.80%,99.70%,99.60%,99.50%,99.10%,98.60%,95.50%,82.20%,6.05%,Not Specified,Not Specified,Not Specified,
749,CDGM,Titanate,F4,1.6201,36.35,36.09,1.615,1.6201,1.6241,1.6321,1.6421,0.01706,0.00501,0.00995,0.2938,0.5837,0,"Schott, n=2 m=4",2.554466700E+00,-8.48E-03,2.328328920E-02,5.838094820E-04,2.196300100E-05,1.965377080E-06,350,320,99.40%,99.40%,99.40%,99.40%,99.30%,99.10%,98.50%,97.00%,0.84%,Not Specified,Not Specified,Not Specified,
43,Ohara,Titanate,S-TIM 2,1.62,36.3,36,1.615,1.62,1.6241,1.6321,1.6422,0.0171,0.005017,0.010053,0.2934,0.5879,0.0051,"Sellmeier, n=3",1.421938460E+00,1.338279680E-01,1.450605740E+00,1.072915110E-02,5.725875460E-02,1.453818050E+02,385,359,99.90%,99.70%,99.70%,99.70%,99.40%,99.00%,94.20%,73.00%,9.32%,Not Specified,Not Specified,Available,
184,Hoya,Titanate,E-F2,1.62,36.3,36.04,1.615,1.62,1.6241,1.6321,1.6421,0.01708,0.00502,0.01003,0.2938,0.587237,0.0043,"Schott, n=2 m=4",2.556182200E+00,-1.02E-02,2.247034800E-02,8.458067900E-04,-3.31E-05,7.105491900E-06,380,357,99.80%,99.40%,99.50%,99.50%,98.90%,98.20%,95.20%,80.20%,6.69%,Not Specified,Not Specified,Not Specified,
542,Hikari,Titanate,J-F2,1.62,36.4,36.13,1.615,1.62,1.6241,1.6321,1.6421,0.017036,0.005003,0.010013,0.2937,0.5878,0.0045,"Sellmeier, n=3",1.040964630E-01,7.054318960E+01,1.385854240E-02,5.952113170E-02,3.276950440E-01,7.580057790E-03,387,360,98.80%,99.20%,99.30%,99.20%,98.80%,98.20%,91.20%,67.00%,11.23%,Not Specified,Not Specified,Not Specified,
165,Hoya,Phosphate,PCD40,1.62,63.88,63.58,1.617,1.62,1.6223,1.6267,1.632,0.00971,0.00296,0.00526,0.3043,0.54171,0.0092,"Schott, n=2 m=4",2.584446300E+00,-9.05E-03,1.430198700E-02,1.705077000E-04,4.964536000E-06,-1.29E-07,359,315,99.70%,99.70%,99.70%,99.80%,99.70%,99.40%,98.60%,95.40%,1.51%,Not Specified,Not Specified,Not Specified,
292,Hoya,Phosphate,M-PCD4,1.6188,63.85,63.56,1.6159,1.6188,1.6211,1.6256,1.6308,0.00969,0.00295,0.00525,0.3042,0.541796,0.0083,"Schott, n=2 m=4",2.582335000E+00,-4.95E-01,1.798854931E-01,8.334753096E-02,-2.24E-02,4.288667611E-03,365,323,99.60%,99.60%,99.80%,99.90%,99.80%,99.40%,97.70%,92.40%,2.58%,Suitable,Not Specified,Not Specified,
634,Hikari,Phosphate,Q-PSKH52S,1.6188,63.73,63.45,1.6158,1.6188,1.6211,1.6255,1.6308,0.009709,0.00296,0.005253,0.3049,0.541,0.0036,"Sellmeier, n=3",1.185166100E-01,8.698790630E+01,7.200126980E-02,1.463274040E-02,2.731036110E-01,3.601633680E-03,332,284,99.80%,99.80%,99.90%,99.90%,99.80%,99.60%,99.40%,98.60%,0.44%,Suitable,Not Specified,Not Specified,
494,Hikari,Phosphate,J-PSK02,1.618,63.34,63.06,1.615,1.618,1.6203,1.6248,1.6301,0.009757,0.002976,0.00528,0.305,0.5411,0.0031,"Sellmeier, n=3",1.204597410E-01,8.622064900E+01,4.430279450E-02,1.769227850E-02,3.004501520E-01,4.194886340E-03,369,326,99.00%,99.20%,99.30%,99.50%,99.00%,97.80%,95.80%,89.00%,3.58%,Not Specified,Not Specified,Not Specified,
164,Hoya,Phosphate,PCD4,1.618,63.4,63.11,1.615,1.618,1.6203,1.6248,1.63,0.00975,0.00297,0.00526,0.3047,0.539487,0.0059,"Schott, n=2 m=4",2.580704500E+00,-1.10E-02,1.268943000E-02,6.638781200E-04,-6.48E-05,3.478786300E-06,345,284,99.80%,99.90%,99.90%,99.90%,99.90%,99.70%,99.30%,97.60%,0.79%,Not Specified,Not Specified,Not Specified,
35,Ohara,Phosphate,S-PHM52,1.618,63.4,63,1.615,1.618,1.6203,1.6248,1.6301,0.00975,0.002964,0.005309,0.3038,0.5441,0.0051,"Sellmeier, n=3",1.099665500E+00,4.781254220E-01,1.132140740E+00,1.327185590E-02,-6.02E-04,1.305954720E+02,366,330,99.70%,99.80%,99.80%,99.80%,99.60%,99.20%,97.40%,92.30%,2.61%,Not Specified,Not Specified,Available,
672,CDGM,Phosphate,H-ZPK1A,1.618,63.39,63.11,1.615,1.618,1.6203,1.6248,1.63,0.009748,0.00297,0.00526,0.3047,0.5396,0.0019,"Schott, n=2 m=4",2.576126350E+00,-7.80E-03,1.524650140E-02,-2.08E-05,2.285444140E-05,-8.23E-07,350,290,99.80%,99.80%,99.80%,99.80%,99.50%,99.30%,98.30%,95.70%,1.43%,Not Specified,Not Specified,Not Specified,
17,Ohara,Silicate,S-BSM28,1.6177,49.8,49.5,1.614,1.6177,1.6207,1.6264,1.6334,0.0124,0.003717,0.006948,0.2997,0.5603,-0.0006,"Sellmeier, n=3",1.438228410E+00,1.281000170E-01,1.343555300E+00,8.597797500E-03,4.086178540E-02,1.437098900E+02,375,341,99.70%,99.60%,99.60%,99.70%,99.30%,98.70%,95.00%,85.00%,5.13%,Not Specified,Not Specified,Available,
534,Hikari,Silicate,J-SSK8,1.6177,49.81,49.53,1.614,1.6177,1.6207,1.6264,1.6333,0.012401,0.003722,0.006939,0.3001,0.5596,-0.0012,"Sellmeier, n=3",1.144408120E-01,8.225770700E+01,8.676725360E-03,4.885314770E-02,3.343647240E-01,6.325316220E-03,372,343,98.80%,99.20%,99.30%,99.50%,99.20%,98.70%,96.00%,88.00%,3.94%,Not Specified,Not Specified,Not Specified,
684,CDGM,Silicate,H-BaK7GT,1.5688,56.04,55.78,1.5658,1.5688,1.5713,1.5759,1.5815,0.01015,0.0031,0.0056,0.3034,0.5498,-0.0005,"Schott, n=2 m=4",2.418035440E+00,-7.63E-03,1.655962750E-02,-5.21E-04,1.061285230E-04,-4.86E-06,355,325,99.80%,99.70%,99.70%,99.70%,99.70%,99.70%,99.30%,98.50%,0.44%,Not Specified,Not Specified,Not Specified,Transmission improved type.
532,Hikari,Silicate,J-SSK1,1.6172,53.97,53.71,1.6137,1.6172,1.6199,1.6252,1.6315,0.011437,0.003462,0.006293,0.3027,0.5502,-0.0036,"Sellmeier, n=3",1.216237960E-01,8.026444020E+01,1.092152630E-02,3.870839280E-02,3.325133620E-01,5.822674050E-03,359,332,99.10%,99.40%,99.60%,99.70%,99.60%,99.40%,98.60%,95.80%,1.30%,Not Specified,Not Specified,Not Specified,
703,CDGM,Silicate,H-ZK20,1.6172,53.91,53.62,1.6138,1.6172,1.6199,1.6252,1.6315,0.011448,0.00345,0.00634,0.3014,0.5538,-0.0001,"Schott, n=2 m=4",2.564162170E+00,-6.64E-03,1.911959240E-02,-5.21E-04,1.177966410E-04,-5.72E-06,340,290,99.70%,99.70%,99.60%,99.60%,99.50%,99.40%,99.00%,98.30%,0.48%,Not Specified,Not Specified,Not Specified,
