Repository: astroxhu/lenspy3d

# lenspy3d

<<<<<<< HEAD
=======

# lenspy3d
>>>>>>> 5b6c0c47f57bc530e2961492f7be70652249dc43

File: glass/Optical Glass Lookup Table(Typecode Reference).csv (part 7 of 9)
,Manufacturer,Classification,Designation,Primary Data,,,Refractive Indices,,,,,Dispersions,,,,,,Coefficients of Dispersion Formulae,,,,,,,Relative Internal Transmittance (at 10mm Thickness),,,,,,,,,,,Remarks,,,
747,CDGM,Titanate,F3,1.6166,36.61,36.35,1.6116,1.6166,1.6206,1.6285,1.6383,0.01684,0.00495,0.00978,0.2938,0.5808,-0.0026,"Schott, n=2 m=4",2.544282290E+00,-8.35E-03,2.282318080E-02,6.702149220E-04,1.042948210E-06,3.032973760E-06,350,320,99.60%,99.80%,99.80%,99.80%,99.80%,99.60%,98.90%,96.50%,1.14%,Not Specified,Not Specified,Not Specified,
762,CDGM,Silicate,H-BaF7,1.6141,39.99,39.72,1.6096,1.6141,1.6178,1.625,1.6338,0.015359,0.00454,0.00889,0.2956,0.5788,0.0012,"Schott, n=2 m=4",2.541955700E+00,-8.67E-03,2.166704860E-02,3.511326580E-04,2.456003010E-05,2.239303850E-06,380,350,99.70%,99.60%,99.50%,99.40%,99.20%,99.00%,96.30%,86.30%,4.61%,Not Specified,Not Specified,Not Specified,
763,CDGM,Silicate,BaF7,1.6141,40.03,39.75,1.6096,1.6141,1.6178,1.6249,1.6338,0.01534,0.00453,0.00886,0.2952,0.5776,0.0001,"Schott, n=2 m=4",2.543641600E+00,-8.69E-03,2.004919200E-02,8.979535200E-04,-4.97E-05,5.355600000E-06,360,330,99.50%,99.30%,99.30%,99.30%,99.10%,98.80%,97.90%,95.60%,1.31%,Not Specified,Not Specified,Not Specified,
696,CDGM,Silicate,H-ZK8,1.6141,55.12,54.84,1.6107,1.6141,1.6167,1.6218,1.628,0.011141,0.00337,0.00614,0.3024,0.551,-0.0008,"Schott, n=2 m=4",2.557014950E+00,-7.66E-03,1.762617950E-02,-2.05E-04,6.812995410E-05,-3.07E-06,360,320,99.70%,99.70%,99.60%,99.60%,99.40%,99.30%,98.80%,97.40%,0.78%,Not Specified,Not Specified,Not Specified,
874,CDGM,Niobate,H-TF3L,1.6134,44.11,43.91,1.6092,1.6134,1.6167,1.6232,1.631,0.013907,0.00416,0.00782,0.2989,0.5622,-0.0083,"Schott, n=2 m=4",2.549344600E+00,-1.26E-02,1.823217500E-02,6.780974300E-04,-2.85E-05,3.256081200E-06,360,330,99.60%,99.40%,99.20%,99.20%,98.90%,98.60%,97.70%,96.00%,1.20%,Not Specified,Not Specified,Available,
120,Ohara,Niobate,S-NBM51,1.6134,44.3,44,1.6092,1.6134,1.6167,1.6231,1.6309,0.01386,0.004149,0.007806,0.2994,0.5633,-0.0065,"Sellmeier, n=3",1.370231010E+00,1.776655680E-01,1.305154710E+00,8.719203420E-03,4.057255520E-02,1.127030580E+02,344,319,99.90%,99.90%,99.90%,99.90%,99.70%,99.30%,98.40%,96.80%,1.11%,Not Specified,Not Specified,Available,
276,Hoya,Niobate,E-ADF10,1.6131,44.36,44.13,1.609,1.6131,1.6164,1.6228,1.6305,0.01382,0.00415,0.00775,0.3001,0.560781,-0.008,"Schott, n=2 m=4",2.552898300E+00,-1.57E-02,1.564768800E-02,1.446164100E-03,-1.45E-04,9.527573300E-06,,,99.70%,99.70%,99.70%,99.60%,99.40%,98.90%,95.40%,89.30%,3.70%,Not Specified,Not Specified,Not Specified,
694,CDGM,Silicate,H-ZK7,1.6131,60.58,60.34,1.61,1.6131,1.6155,1.6201,1.6256,0.01012,0.00308,0.00545,0.3047,0.5384,-0.0041,"Schott, n=2 m=4",2.562295580E+00,-1.09E-02,1.409977910E-02,3.792570390E-04,-2.42E-05,1.416162140E-06,355,300,99.80%,99.80%,99.70%,99.70%,99.50%,99.30%,98.70%,96.90%,0.99%,Not Specified,Not Specified,Not Specified,
695,CDGM,Silicate,H-ZK7A,1.6131,60.36,60.17,1.61,1.6131,1.6155,1.6202,1.6256,0.010158,0.0031,0.00548,0.3052,0.5395,-0.0034,"Schott, n=2 m=4",2.562020580E+00,-1.12E-02,1.441412410E-02,2.745922440E-04,-8.39E-06,6.615755900E-07,350,290,99.80%,99.80%,99.70%,99.70%,99.60%,99.50%,98.70%,96.80%,1.03%,Not Specified,Not Specified,Not Specified,
543,Hikari,Titanate,J-F3,1.6129,36.95,36.68,1.6081,1.6129,1.6169,1.6246,1.6344,0.01659,0.004876,0.009727,0.2939,0.5863,0.004,"Sellmeier, n=3",1.343567230E-01,8.860913030E+01,1.555247450E-02,5.691096530E-02,3.230099440E-01,7.259327930E-03,384,358,99.00%,99.30%,99.40%,99.20%,98.80%,98.20%,92.80%,74.00%,8.80%,Not Specified,Not Specified,Not Specified,
268,Hoya,Titanate,E-F3,1.6129,36.96,36.7,1.6081,1.6129,1.6169,1.6246,1.6343,0.01658,0.00488,0.00971,0.2942,0.585645,0.0032,"Schott, n=2 m=4",2.536269700E+00,-1.06E-02,2.123382100E-02,9.901210500E-04,-6.00E-05,8.235436600E-06,382,354,99.90%,99.80%,99.80%,99.80%,99.30%,98.60%,94.90%,77.50%,7.74%,Not Specified,Not Specified,Not Specified,
745,CDGM,Titanate,H-F2,1.6129,37,36.73,1.6081,1.6129,1.6169,1.6246,1.6343,0.016564,0.00487,0.00969,0.2938,0.585,0.0023,"Schott, n=2 m=4",2.536064800E+00,-1.06E-02,2.151801100E-02,8.765588800E-04,-4.39E-05,7.543830800E-06,385,355,99.70%,99.50%,99.40%,99.30%,98.70%,98.10%,92.70%,73.00%,9.20%,Not Specified,Not Specified,Not Specified,
746,CDGM,Titanate,F2,1.6129,36.96,36.7,1.6081,1.6129,1.6169,1.6246,1.6343,0.016582,0.00488,0.00964,0.2942,0.5814,-0.0014,"Schott, n=2 m=4",2.532659820E+00,-7.74E-03,2.317314320E-02,4.093628550E-04,3.780468290E-05,1.034643460E-06,350,320,99.90%,99.90%,99.90%,99.90%,99.90%,99.80%,99.50%,98.50%,0.49%,Not Specified,Not Specified,Not Specified,
523,Hikari,Silicate,J-SK4,1.6127,58.54,58.27,1.6095,1.6127,1.6152,1.62,1.6257,0.010467,0.003181,0.005701,0.3039,0.5447,-0.0015,"Sellmeier, n=3",1.205975440E-01,8.622450130E+01,2.082287750E-02,2.541364070E-02,3.210461370E-01,5.200249790E-03,352,318,99.00%,99.30%,99.40%,99.40%,99.40%,99.20%,98.30%,96.10%,1.14%,Not Specified,Not Specified,Not Specified,
258,Hoya,Silicate,BaCD4,1.6127,58.58,58.3,1.6095,1.6127,1.6152,1.62,1.6257,0.01046,0.00318,0.0057,0.3037,0.544933,0.0019,"Schott, n=2 m=4",2.558462100E+00,-9.75E-03,1.511049500E-02,2.327333300E-04,1.113724900E-06,1.642476700E-07,,,99.80%,99.90%,99.90%,99.90%,99.90%,99.70%,98.90%,97.10%,0.98%,Not Specified,Not Specified,Not Specified,
693,CDGM,Silicate,H-ZK6,1.6127,58.58,58.31,1.6095,1.6127,1.6152,1.62,1.6257,0.01046,0.003178,0.005702,0.3038,0.5451,-0.0008,"Sellmeier, n=3",1.351392400E+00,7.350171820E-03,2.069574870E-01,2.543983210E-02,9.611538820E-01,9.951331280E+01,355,310,99.30%,99.30%,99.20%,99.10%,99.00%,98.60%,97.90%,95.60%,1.26%,Not Specified,Not Specified,Not Specified,
505,Hikari,Niobate,J-KZFH1,1.6127,44.46,44.21,1.6085,1.6127,1.6159,1.6223,1.6301,0.013781,0.004128,0.007772,0.2995,0.564,-0.0058,"Sellmeier, n=3",1.128525570E-01,6.448288390E+01,1.630913150E-02,4.471796370E-02,3.238271610E-01,6.244863350E-03,348,324,99.10%,99.50%,99.60%,99.50%,99.40%,99.10%,98.30%,96.70%,0.98%,Not Specified,Not Specified,Not Specified,
875,CDGM,Niobate,TF3,1.6124,44.09,43.85,1.6083,1.6124,1.6157,1.6221,1.63,0.01389,0.00417,0.00783,0.3002,0.5634,-0.0073,"Schott, n=2 m=4",2.541415930E+00,-1.07E-02,2.171672100E-02,-4.02E-04,1.224757270E-04,-4.78E-06,380,320,99.80%,99.80%,99.70%,99.70%,99.60%,99.30%,95.10%,86.30%,4.77%,Not Specified,Not Specified,Not Specified,
692,CDGM,Silicate,H-ZK5,1.6112,55.77,55.5,1.6079,1.6112,1.6138,1.6188,1.6248,0.010958,0.00332,0.00598,0.3026,0.5457,-0.005,"Schott, n=2 m=4",2.544981930E+00,-5.76E-03,1.960147430E-02,-8.13E-04,1.383548020E-04,-6.17E-06,350,290,99.60%,99.60%,99.50%,99.50%,99.40%,99.20%,98.90%,98.10%,0.51%,Not Specified,Not Specified,Not Specified,
706,CDGM,Silicate,H-ZK50GT,1.6074,56.65,56.38,1.6041,1.6074,1.6099,1.6149,1.6207,0.010721,0.0032,0.0059,0.3022,0.5466,-0.0026,"Schott, n=2 m=4",2.541406170E+00,-9.72E-03,1.437075120E-02,5.948942450E-04,-4.89E-05,2.806463520E-06,335,280,99.80%,99.70%,99.70%,99.60%,99.60%,99.60%,99.60%,99.30%,0.15%,Not Specified,Not Specified,Not Specified,Transmission improved type.
891,CDGM,Silicate,D-ZK79,1.6089,57.9,57.7,1.6057,1.6089,1.6114,1.6162,1.6219,0.010516,0.0032,0.00572,0.3043,0.5439,-0.0032,"Schott, n=2 m=4",2.545304920E+00,-9.68E-03,1.571679130E-02,3.669725030E-05,2.961320950E-05,-1.32E-06,350,295,99.80%,99.70%,99.60%,99.80%,99.70%,99.30%,99.10%,97.90%,0.64%,Suitable,Not Specified,Not Specified,
691,CDGM,Silicate,H-ZK4,1.6088,58.86,58.57,1.6057,1.6088,1.6113,1.616,1.6216,0.010344,0.00314,0.00562,0.3036,0.5437,-0.0018,"Schott, n=2 m=4",2.544897470E+00,-8.83E-03,1.591137950E-02,-5.14E-05,3.620732860E-05,-1.50E-06,350,295,99.60%,99.50%,99.50%,99.60%,99.40%,99.20%,98.40%,96.30%,1.14%,Not Specified,Not Specified,Not Specified,
761,CDGM,Silicate,H-BaF6,1.608,46.2,45.92,1.6041,1.608,1.6111,1.6173,1.6247,0.01316,0.00392,0.00745,0.2979,0.5661,-0.0009,"Schott, n=2 m=4",2.532422210E+00,-9.14E-03,1.816134360E-02,4.648899920E-04,-9.77E-06,2.465626720E-06,380,345,99.50%,99.20%,99.30%,99.30%,99.20%,99.10%,97.00%,90.60%,3.06%,Not Specified,Not Specified,Not Specified,
257,Hoya,Silicate,BaCD2,1.6074,56.72,56.43,1.6041,1.6074,1.6099,1.6149,1.6207,0.01071,0.00324,0.00587,0.3027,0.548086,0.002,"Schott, n=2 m=4",2.539325500E+00,-8.72E-03,1.590956600E-02,8.816303600E-05,2.587659300E-05,-1.17E-06,,,99.90%,99.70%,99.90%,99.90%,99.90%,99.40%,98.70%,96.90%,1.05%,Not Specified,Not Specified,Not Specified,
522,Hikari,Silicate,J-SK2,1.6074,56.74,56.46,1.6041,1.6074,1.6099,1.6148,1.6207,0.010704,0.003241,0.005861,0.3028,0.5476,-0.0016,"Sellmeier, n=3",1.215030060E-01,9.356408950E+01,5.141961390E-02,1.931456210E-02,2.877708780E-01,4.399854590E-03,336,292,99.00%,99.40%,99.50%,99.60%,99.60%,99.50%,99.20%,98.30%,0.44%,Not Specified,Not Specified,Not Specified,
705,CDGM,Silicate,H-ZK50,1.6074,56.65,56.38,1.6041,1.6074,1.6099,1.6149,1.6207,0.010721,0.00324,0.00586,0.3022,0.5466,-0.0026,"Schott, n=2 m=4",2.541406170E+00,-9.72E-03,1.437075120E-02,5.948942450E-04,-4.89E-05,2.806463520E-06,345,295,99.70%,99.60%,99.40%,99.40%,99.40%,99.30%,98.70%,98.00%,0.56%,Not Specified,Not Specified,Not Specified,
10,Ohara,Silicate,S-BSM 2,1.6074,56.8,56.5,1.6041,1.6074,1.6099,1.6148,1.6207,0.01069,0.003235,0.005862,0.3026,0.5483,-0.0013,"Sellmeier, n=3",8.671686760E-01,6.728483430E-01,1.184561070E+00,3.693110030E-03,1.816528040E-02,1.323761470E+02,343,310,99.90%,99.70%,99.70%,99.70%,99.50%,99.10%,99.10%,98.10%,0.58%,Not Specified,Not Specified,Available,
256,Hoya,Silicate,LBC3N,1.6063,63.72,63.39,1.6034,1.6063,1.6085,1.6129,1.6181,0.00952,0.00289,0.00518,0.3035,0.544118,0.0108,"Schott, n=2 m=4",2.538848400E+00,-6.69E-03,1.511145600E-02,-1.52E-04,4.834011600E-05,-2.41E-06,339,283,99.90%,99.60%,99.80%,99.70%,99.50%,99.10%,98.60%,97.10%,0.93%,Not Specified,Not Specified,Not Specified,
513,Hikari,Silicate,J-BAF4,1.6056,43.49,43.2,1.6015,1.6056,1.6089,1.6154,1.6234,0.013927,0.004139,0.007976,0.2972,0.5727,0.0013,"Sellmeier, n=3",1.100042730E-01,7.521944010E+01,9.422165270E-03,5.736320710E-02,3.272070240E-01,6.921805680E-03,377,352,98.90%,99.20%,99.30%,99.20%,98.90%,98.30%,95.00%,84.00%,5.29%,Not Specified,Not Specified,Not Specified,
29,Ohara,Silicate,S-BAM 4,1.6056,43.7,43.4,1.6015,1.6056,1.6089,1.6154,1.6233,0.01385,0.004113,0.007927,0.2968,0.5721,0.0013,"Sellmeier, n=3",1.410593170E+00,1.112013060E-01,1.341489390E+00,9.633121920E-03,4.987782100E-02,1.522376960E+02,375,350,99.90%,99.70%,99.70%,99.80%,99.50%,99.10%,96.50%,87.00%,4.45%,Not Specified,Not Specified,Available,
760,CDGM,Silicate,H-BaF5,1.6056,43.88,43.57,1.6015,1.6056,1.6089,1.6153,1.6232,0.013803,0.00409,0.0079,0.2963,0.5723,0.0014,"Schott, n=2 m=4",2.524206060E+00,-1.06E-02,1.798473880E-02,6.802684450E-04,-2.35E-05,3.356709670E-06,380,350,99.80%,99.70%,99.50%,99.50%,99.30%,99.10%,96.80%,89.90%,3.39%,Not Specified,Not Specified,Not Specified,
44,Ohara,Titanate,S-TIM 5,1.6034,38,37.8,1.5987,1.6034,1.6072,1.6146,1.6239,0.01587,0.004672,0.009259,0.2944,0.5835,0.0036,"Sellmeier, n=3",1.385313420E+00,1.223729450E-01,1.405083260E+00,1.040745670E-02,5.574400880E-02,1.448787330E+02,378,357,99.90%,99.70%,99.70%,99.70%,99.50%,99.10%,96.30%,84.00%,5.48%,Not Specified,Not Specified,Available,
185,Hoya,Titanate,E-F5,1.6034,38.01,37.74,1.5987,1.6034,1.6072,1.6146,1.6239,0.01588,0.00468,0.00925,0.2946,0.582494,0.0029,"Schott, n=2 m=4",2.509567300E+00,-1.09E-02,1.989477400E-02,1.013713400E-03,-6.27E-05,7.508004500E-06,379,355,99.90%,99.60%,99.70%,99.60%,99.10%,98.50%,95.70%,82.00%,6.12%,Not Specified,Not Specified,Not Specified,
544,Hikari,Titanate,J-F5,1.6034,38.03,37.76,1.5987,1.6034,1.6072,1.6146,1.6239,0.015868,0.004673,0.00925,0.2945,0.5829,0.0024,"Sellmeier, n=3",1.033122680E-01,7.258772210E+01,1.310442040E-02,5.759381320E-02,3.213544980E-01,7.455376420E-03,381,356,99.40%,99.50%,99.60%,99.60%,99.30%,98.60%,94.20%,78.00%,7.51%,Not Specified,Not Specified,Not Specified,
743,CDGM,Titanate,H-F1,1.6034,38.01,37.74,1.5987,1.6034,1.6072,1.6146,1.6239,0.015875,0.00468,0.00925,0.2946,0.5828,0.0019,"Schott, n=2 m=4",2.506569560E+00,-9.27E-03,2.186150800E-02,4.312373210E-04,1.693025440E-05,3.423613400E-06,385,355,99.20%,98.80%,98.70%,98.70%,98.00%,97.20%,92.80%,75.00%,8.26%,Not Specified,Not Specified,Not Specified,
744,CDGM,Titanate,F1,1.6034,38.01,37.75,1.5987,1.6034,1.6072,1.6146,1.6238,0.015873,0.00468,0.00919,0.2947,0.5788,-0.0022,"Schott, n=2 m=4",2.505965100E+00,-7.87E-03,2.157421400E-02,5.986796600E-04,-9.52E-07,2.902485800E-06,350,320,99.90%,99.90%,99.90%,99.90%,99.90%,99.90%,99.60%,98.50%,0.49%,Not Specified,Not Specified,Not Specified,
12,Ohara,Silicate,S-BSM14,1.6031,60.7,60.4,1.6001,1.6031,1.6055,1.61,1.6154,0.00994,0.003033,0.005385,0.305,0.5415,-0.0019,"Sellmeier, n=3",1.282862700E+00,2.476474290E-01,1.103839990E+00,1.229023990E-02,-6.13E-03,1.068833780E+02,339,306,99.90%,99.80%,99.80%,99.80%,99.70%,99.50%,99.10%,98.00%,0.64%,Not Specified,Not Specified,Available,
528,Hikari,Silicate,J-SK14,1.6031,60.69,60.45,1.6001,1.6031,1.6055,1.61,1.6154,0.009937,0.003032,0.005377,0.3051,0.5411,-0.0014,"Sellmeier, n=3",1.291624490E-01,8.627342990E+01,9.624158530E-02,1.397363440E-02,2.415744590E-01,3.090892970E-03,342,295,99.20%,99.50%,99.60%,99.70%,99.60%,99.50%,99.00%,97.70%,0.66%,Not Specified,Not Specified,Not Specified,
171,Hoya,Silicate,BaCD14,1.6031,60.7,60.43,1.6001,1.6031,1.6055,1.61,1.6154,0.00993,0.00302,0.00538,0.3044,0.541793,0.002,"Schott, n=2 m=4",2.533525600E+00,-1.19E-02,1.225724900E-02,7.917214900E-04,-7.74E-05,3.993544100E-06,339,293,99.90%,99.90%,99.70%,99.90%,99.60%,99.20%,99.00%,97.80%,0.72%,Not Specified,Not Specified,Not Specified,
702,CDGM,Silicate,H-ZK14,1.6031,60.6,60.35,1.6001,1.6031,1.6055,1.61,1.6154,0.009952,0.00304,0.00534,0.3055,0.5366,-0.0059,"Schott, n=2 m=4",2.530224420E+00,-1.02E-02,1.428439740E-02,2.533509690E-04,-1.30E-05,1.104206090E-06,345,290,99.70%,99.70%,99.70%,99.80%,99.70%,99.50%,99.10%,97.60%,0.74%,Not Specified,Not Specified,Not Specified,
36,Ohara,Phosphate,S-PHM53,1.603,65.5,65.1,1.6002,1.603,1.6052,1.6094,1.6144,0.00921,0.002812,0.004977,0.3052,0.5401,0.0045,"Sellmeier, n=3",1.097754230E+00,4.348164320E-01,1.138949760E+00,1.233694000E-02,-3.73E-04,1.242769840E+02,362,313,99.70%,99.70%,99.70%,99.80%,99.40%,98.90%,97.70%,93.50%,2.16%,Not Specified,Not Specified,Available,
495,Hikari,Phosphate,J-PSK03,1.603,65.44,65.17,1.6002,1.603,1.6052,1.6094,1.6144,0.009215,0.002817,0.004966,0.3057,0.5389,0.0043,"Sellmeier, n=3",1.148625260E-01,8.239728720E+01,6.202769860E-02,1.474585030E-02,2.761302780E-01,3.767134730E-03,361,314,98.70%,98.90%,99.00%,99.10%,98.80%,97.70%,97.10%,93.30%,1.96%,Not Specified,Not Specified,Not Specified,
673,CDGM,Phosphate,H-ZPK2A,1.603,65.47,65.15,1.6002,1.603,1.6052,1.6094,1.6144,0.00921,0.00281,0.00498,0.3051,0.5407,0.0065,"Schott, n=2 m=4",2.530731920E+00,-8.34E-03,1.465518450E-02,-2.17E-04,5.355253890E-05,-2.46E-06,355,305,99.80%,99.70%,99.70%,99.70%,99.50%,99.30%,98.40%,95.70%,1.40%,Not Specified,Not Specified,Not Specified,
545,Hikari,Titanate,J-F8,1.5955,39.21,38.94,1.591,1.5955,1.5991,1.6062,1.615,0.015186,0.004482,0.008817,0.2951,0.5806,0.002,"Sellmeier, n=3",1.233886500E-01,8.572015520E+01,1.449775380E-02,5.457370830E-02,3.166791700E-01,7.078043590E-03,379,355,98.90%,99.00%,99.10%,99.20%,98.90%,98.60%,95.30%,81.00%,6.30%,Not Specified,Not Specified,Not Specified,
269,Hoya,Titanate,E-F8,1.5955,39.22,38.95,1.591,1.5955,1.5991,1.6062,1.615,0.01518,0.00448,0.00882,0.2951,0.581028,0.0026,"Schott, n=2 m=4",2.486656100E+00,-1.02E-02,1.928741700E-02,8.855373700E-04,-5.09E-05,6.425695600E-06,377,353,99.90%,99.90%,99.80%,99.80%,99.40%,99.10%,96.50%,85.10%,5.11%,Not Specified,Not Specified,Not Specified,
738,CDGM,Titanate,H-QF14,1.5955,39.22,38.95,1.591,1.5955,1.5991,1.6062,1.615,0.015183,0.00448,0.00881,0.2951,0.5803,0.0014,"Schott, n=2 m=4",2.484891960E+00,-9.32E-03,2.048908030E-02,5.255370260E-04,-2.40E-06,4.026590160E-06,380,350,99.70%,99.60%,99.50%,99.50%,99.10%,98.40%,93.30%,76.00%,8.22%,Not Specified,Not Specified,Not Specified,
45,Ohara,Titanate,S-TIM 8,1.5955,39.2,39,1.591,1.5955,1.5991,1.6062,1.615,0.01518,0.004479,0.008807,0.2951,0.5803,0.0023,"Sellmeier, n=3",1.372627130E+00,1.126362760E-01,1.397864210E+00,1.032200680E-02,5.501950440E-02,1.477356090E+02,378,351,99.80%,99.70%,99.70%,99.70%,99.40%,99.00%,96.20%,84.00%,5.46%,Not Specified,Not Specified,Available,
4,Ohara,Fluoride,S-FPM 2,1.5952,67.7,67.4,1.5926,1.5952,1.5973,1.6013,1.6061,0.00879,0.002665,0.004782,0.3033,0.5442,0.0123,"Sellmeier, n=3",7.612427850E-01,7.470333750E-01,9.389289470E-01,3.211740950E-03,1.402344230E-02,1.395235300E+02,347,302,99.50%,99.70%,99.70%,99.80%,99.60%,99.20%,99.10%,98.00%,0.59%,Not Specified,Not Specified,Available,
887,CDGM,Fluoride,D-ZPK3,1.5942,67.3,67.04,1.5915,1.5942,1.5963,1.6003,1.6051,0.008829,0.002706,0.004739,0.3065,0.5368,0.0057,"Sellmeier, n=3",9.222898960E-01,1.265033870E-02,5.844928740E-01,1.766145890E-03,1.049707920E+00,1.060892430E+02,335,235,99.80%,99.80%,99.70%,99.70%,99.60%,99.60%,99.40%,99.10%,0.24%,Suitable,Not Specified,Not Specified,
162,Hoya,Fluoride,FCD600,1.5941,60.47,60.1,1.5912,1.5941,1.5964,1.601,1.6064,0.00982,0.00295,0.00545,0.3008,0.55499,0.0156,"Schott, n=2 m=4",2.500963200E+00,-7.20E-03,1.406482500E-02,2.143410400E-04,4.387346100E-06,4.883435500E-07,355,319,99.70%,99.60%,99.70%,99.80%,99.20%,98.50%,97.10%,94.90%,1.74%,Not Specified,Not Specified,Not Specified,
166,Hoya,Phosphate,PCD51,1.5935,67,66.75,1.5908,1.5935,1.5956,1.5996,1.6044,0.00886,0.00271,0.00475,0.3065,0.536117,0.0088,"Schott, n=2 m=4",2.504663800E+00,-1.01E-02,1.265376900E-02,1.656664200E-04,5.387174700E-07,5.584093000E-08,330,268,99.90%,99.80%,99.70%,99.80%,99.70%,99.40%,99.10%,98.60%,0.45%,Not Specified,Not Specified,Not Specified,
497,Hikari,Phosphate,J-PSKH4,1.5935,67,66.76,1.5908,1.5935,1.5956,1.5996,1.6044,0.008858,0.002719,0.004746,0.307,0.5358,0.0038,"Sellmeier, n=3",1.271516770E-01,8.432720050E+01,4.553679190E-02,1.573475860E-02,2.884841520E-01,4.043910280E-03,335,286,99.10%,99.30%,99.50%,99.60%,99.50%,99.20%,99.10%,98.30%,0.41%,Not Specified,Not Specified,Not Specified,
674,CDGM,Phosphate,H-ZPK3,1.5935,67.29,67.07,1.5908,1.5935,1.5956,1.5996,1.6043,0.00882,0.00271,0.00473,0.3073,0.5363,0.0052,"Schott, n=2 m=4",2.503556650E+00,-9.56E-03,1.348702790E-02,-1.07E-04,3.746518970E-05,-1.78E-06,355,310,99.60%,99.60%,99.70%,99.70%,99.70%,99.60%,99.20%,97.90%,0.62%,Not Specified,Not Specified,Not Specified,
496,Hikari,Phosphate,J-PSKH1,1.5932,67.9,67.54,1.5905,1.5932,1.5953,1.5993,1.604,0.008736,0.00265,0.004752,0.3033,0.544,0.0135,"Sellmeier, n=3",1.078640820E-01,1.084873640E+02,5.744020390E-02,1.501654530E-02,2.762044960E-01,3.758834530E-03,352,304,98.90%,99.20%,99.40%,99.60%,99.30%,99.10%,98.50%,96.60%,0.96%,Not Specified,Not Specified,Not Specified,
161,Hoya,Fluoride,FCD515,1.5928,68.62,68.25,1.5902,1.5928,1.5949,1.5988,1.6036,0.00863,0.00261,0.00471,0.303,0.545771,0.0192,"Schott, n=2 m=4",2.502355000E+00,-7.21E-03,1.201274300E-02,3.492084200E-04,-2.47E-05,1.380156700E-06,363,321,99.70%,99.70%,99.80%,99.90%,99.70%,99.40%,98.00%,92.60%,2.50%,Not Specified,Not Specified,Not Specified,
255,Hoya,Fluoride,FCD505,1.5928,68.62,68.25,1.5902,1.5928,1.5949,1.5988,1.6036,0.00863,0.00261,0.00471,0.303,0.545771,0.0192,"Schott, n=2 m=4",2.502355000E+00,-7.21E-03,1.201274300E-02,3.492084200E-04,-2.47E-05,1.380156700E-06,364,323,99.90%,99.70%,99.70%,99.70%,99.50%,99.20%,97.70%,93.00%,2.35%,Not Specified,Not Specified,Not Specified,
675,CDGM,Fluoride,H-ZPK5,1.5928,68.34,67.96,1.5902,1.5928,1.5949,1.5988,1.6036,0.008674,0.002629,0.004725,0.3031,0.5447,0.0154,"Sellmeier, n=3",2.595629340E-01,1.962318690E-02,1.241319690E+00,6.196699590E-03,7.872373900E-01,1.237534440E+02,350,285,99.70%,99.70%,99.70%,99.70%,99.60%,99.40%,99.10%,98.20%,0.52%,Not Specified,Not Specified,Not Specified,
119,Ohara,Titanate,S-FTM16,1.5927,35.3,35,1.5878,1.5927,1.5967,1.6046,1.6145,0.01679,0.004906,0.009959,0.2923,0.5933,0.009,"Sellmeier, n=3",1.329409070E+00,1.415121250E-01,1.442990680E+00,1.023772870E-02,5.780819560E-02,1.505971390E+02,370,350,99.90%,99.70%,99.70%,99.70%,99.40%,99.10%,98.40%,93.40%,2.18%,Not Specified,Not Specified,Available,
546,Hikari,Titanate,J-F16,1.5927,35.27,35,1.5878,1.5927,1.5967,1.6046,1.6146,0.016804,0.004912,0.009975,0.2923,0.5936,0.0084,"Sellmeier, n=3",9.482723870E-02,6.810207990E+01,1.619387270E-02,5.905675490E-02,3.127592440E-01,7.466260330E-03,371,351,98.90%,99.00%,99.00%,99.10%,98.50%,97.80%,97.00%,91.30%,2.64%,Not Specified,Not Specified,Not Specified,
218,Hoya,Titanate,FF5,1.5927,35.45,35.17,1.5878,1.5927,1.5967,1.6045,1.6145,0.01672,0.00488,0.00991,0.2921,0.592703,0.0082,"Schott, n=2 m=4",2.474332400E+00,-1.10E-02,1.929380100E-02,1.449773200E-03,-1.10E-04,1.113600800E-05,374,350,,99.90%,99.80%,99.80%,99.50%,99.10%,96.40%,87.80%,4.44%,Not Specified,Not Specified,Not Specified,
632,Hikari,Phosphate,Q-PSKH1S,1.5926,67.86,67.5,1.5899,1.5926,1.5946,1.5986,1.6034,0.008732,0.002649,0.004751,0.3034,0.5441,0.0136,"Sellmeier, n=3",1.076103790E-01,1.084260620E+02,3.921914980E-02,1.714871650E-02,2.941263310E-01,4.178997310E-03,344,274,99.60%,99.70%,99.80%,99.90%,99.80%,99.50%,99.20%,98.00%,0.62%,Suitable,Not Specified,Not Specified,
633,Hikari,Phosphate,Q-PSKH4S,1.5925,66.92,66.68,1.5897,1.5925,1.5946,1.5986,1.6033,0.008853,0.002717,0.004744,0.3069,0.5359,0.0038,"Sellmeier, n=3",1.175097150E-01,7.869776810E+01,2.363876800E-02,1.958249760E-02,3.098860910E-01,4.595541930E-03,335,287,99.70%,99.80%,99.90%,99.80%,99.70%,99.50%,99.20%,98.50%,0.46%,Suitable,Not Specified,Not Specified,
139,Ohara,Silicate,L-BAL35P,1.5921,61,60.77,1.5891,1.5921,1.5944,1.5988,1.604,0.009707,0.002974,0.005224,0.3064,0.5382,-0.0046,"Sellmeier, n=3",8.067421940E-01,6.904886480E-01,1.264779470E+00,1.488362310E-02,2.519430580E-03,1.113145700E+02,336,300,99.90%,99.80%,99.80%,99.90%,99.80%,99.50%,99.20%,98.40%,0.52%,Suitable,Not Specified,Available,
295,Hoya,Phosphate,M-PCD51,1.592,67.02,66.76,1.5893,1.592,1.5941,1.5981,1.6029,0.00883,0.0027,0.00474,0.3062,0.536806,0.0081,"Schott, n=2 m=4",2.502026000E+00,-1.50E-01,1.526203056E-01,1.046813490E-01,-3.76E-02,7.201498869E-03,339,282,99.80%,99.90%,99.90%,99.90%,99.90%,99.70%,99.30%,98.30%,0.56%,Suitable,Not Specified,Not Specified,
890,CDGM,Silicate,D-ZK3L,1.5917,60.7,60.3,1.5887,1.5917,1.594,1.5985,1.6037,0.00975,0.00297,0.00525,0.3046,0.5385,-0.0039,"Schott, n=2 m=4",2.500953360E+00,-1.40E-02,1.043669760E-02,1.169535640E-03,-1.26E-04,6.220783390E-06,345,295,99.80%,99.80%,99.70%,99.70%,99.60%,99.50%,98.90%,97.70%,0.72%,Suitable,Not Specified,Not Specified,
138,Ohara,Silicate,L-BAL35,1.5891,61.15,60.93,1.5862,1.5891,1.5914,1.5958,1.601,0.009634,0.002952,0.005185,0.3064,0.5382,-0.0043,"Sellmeier, n=3",1.162626300E+00,3.256610510E-01,1.351324860E+00,1.259574370E-02,-3.27E-03,1.192145960E+02,336,300,99.90%,99.80%,99.80%,99.90%,99.80%,99.50%,99.20%,98.40%,0.52%,Suitable,Not Specified,Available,
26,Ohara,Silicate,S-BAL35,1.5891,61.2,60.9,1.5862,1.5891,1.5914,1.5958,1.601,0.00963,0.002942,0.00521,0.3053,0.5407,-0.0018,"Sellmeier, n=3",9.413572730E-01,5.461748950E-01,1.161689170E+00,1.403339960E-02,9.066356830E-04,1.141637580E+02,339,303,99.90%,99.80%,99.80%,99.90%,99.80%,99.60%,99.30%,98.30%,0.54%,Not Specified,Yes,Available,
524,Hikari,Silicate,J-SK5,1.5891,61.22,60.98,1.5862,1.5891,1.5914,1.5958,1.601,0.009623,0.002939,0.005197,0.3054,0.5401,-0.0016,"Sellmeier, n=3",1.329469010E-01,8.837919790E+01,7.831386370E-02,1.471053530E-02,2.531666890E-01,3.537200320E-03,339,294,99.10%,99.40%,99.60%,99.70%,99.60%,99.50%,99.10%,98.00%,0.55%,Not Specified,Not Specified,Not Specified,
170,Hoya,Silicate,BaCD5,1.5891,61.25,61.01,1.5862,1.5891,1.5914,1.5958,1.601,0.00962,0.00294,0.00519,0.3058,0.539501,0.0022,"Schott, n=2 m=4",2.486149900E+00,-9.57E-03,1.468505900E-02,-1.12E-04,4.197877700E-05,-1.89E-06,334,289,99.80%,99.90%,99.90%,99.90%,99.90%,99.60%,99.40%,98.50%,0.49%,Not Specified,Not Specified,Not Specified,
300,Hoya,Silicate,M-BACD5N,1.5891,61.25,61.03,1.5862,1.5891,1.5914,1.5958,1.601,0.00962,0.00295,0.00517,0.3065,0.537422,-0.0007,"Schott, n=2 m=4",2.489510000E+00,-1.66E-01,1.751593144E-01,6.392980344E-02,-1.20E-02,8.310635995E-03,338,287,99.30%,99.90%,99.90%,99.90%,99.90%,99.80%,99.40%,98.40%,0.53%,Suitable,Not Specified,Not Specified,
689,CDGM,Silicate,H-ZK3,1.5891,61.25,61.01,1.5862,1.5891,1.5914,1.5958,1.601,0.009618,0.00294,0.00519,0.3057,0.5396,-0.0018,"Schott, n=2 m=4",2.488041180E+00,-1.04E-02,1.331785010E-02,3.193902390E-04,-1.89E-05,1.192854800E-06,345,295,99.90%,99.90%,99.90%,99.90%,99.70%,99.50%,99.20%,98.50%,0.50%,Not Specified,Not Specified,Not Specified,
690,CDGM,Silicate,H-ZK3A,1.5891,61.25,61.01,1.5862,1.5891,1.5914,1.5958,1.601,0.009618,0.00294,0.00519,0.3057,0.5396,-0.0018,"Schott, n=2 m=4",2.486350250E+00,-9.70E-03,1.454444340E-02,-6.43E-05,3.479334300E-05,-1.54E-06,350,290,99.80%,99.80%,99.70%,99.70%,99.60%,99.40%,98.90%,98.00%,0.63%,Not Specified,Not Specified,Not Specified,
889,CDGM,Silicate,D-ZK3,1.5891,61.15,60.93,1.5862,1.5891,1.5914,1.5958,1.601,0.009634,0.00295,0.00515,0.3064,0.5346,-0.007,"Schott, n=2 m=4",2.489687050E+00,-1.22E-02,1.257498660E-02,5.324564490E-04,-5.10E-05,2.865028730E-06,345,295,99.80%,99.80%,99.80%,99.80%,99.70%,99.60%,99.10%,98.00%,0.63%,Suitable,Not Specified,Not Specified,
637,Hikari,Silicate,Q-SK55S,1.5889,61.14,60.91,1.5859,1.5889,1.5912,1.5956,1.6007,0.009632,0.00295,0.005186,0.3063,0.5384,-0.0034,"Sellmeier, n=3",1.417910780E-01,8.794021400E+01,1.801615290E-02,2.418958210E-02,3.133941630E-01,5.138885390E-03,327,273,99.80%,99.80%,99.80%,99.80%,99.80%,99.50%,99.40%,99.00%,0.29%,Suitable,Not Specified,Not Specified,
141,Ohara,Silicate,L-BAL42P,1.5859,59.24,58.99,1.5829,1.5859,1.5883,1.5928,1.5982,0.00989,0.003013,0.005365,0.3047,0.5425,-0.0031,"Sellmeier, n=3",8.810900170E-01,5.950388590E-01,1.225820980E+00,1.484966550E-02,1.635773710E-03,1.251137200E+02,326,282,99.90%,99.90%,99.90%,99.90%,99.80%,99.60%,99.50%,99.20%,0.26%,Suitable,Not Specified,Available,
142,Ohara,Silicate,L-BAL43,1.5857,59.7,59.45,1.5827,1.5857,1.5881,1.5926,1.5979,0.009812,0.002993,0.005313,0.305,0.5415,-0.0034,"Sellmeier, n=3",1.047452910E+00,4.284528730E-01,1.141113030E+00,5.632097560E-03,1.883214160E-02,1.141970690E+02,328,289,99.90%,99.90%,99.90%,99.90%,99.90%,99.80%,99.60%,98.80%,0.38%,Suitable,Not Specified,Available,
140,Ohara,Silicate,L-BAL42,1.5831,59.38,59.13,1.5801,1.5831,1.5855,1.59,1.5953,0.00982,0.002992,0.005325,0.3047,0.5423,-0.0031,"Sellmeier, n=3",1.395280970E+00,7.255195200E-02,1.663358480E+00,1.118620300E-02,-2.47E-02,1.677179580E+02,326,282,99.90%,99.90%,99.90%,99.90%,99.80%,99.60%,99.50%,99.20%,0.26%,Suitable,Not Specified,Available,
527,Hikari,Silicate,J-SK12,1.5831,59.42,59.16,1.5801,1.5831,1.5855,1.59,1.5953,0.009813,0.002989,0.005327,0.3046,0.5429,-0.0018,"Sellmeier, n=3",1.270403650E-01,8.812232870E+01,4.084830650E-02,1.952276910E-02,2.876455220E-01,4.527949330E-03,335,294,99.30%,99.50%,99.70%,99.70%,99.60%,99.50%,99.30%,98.40%,0.42%,Not Specified,Not Specified,Not Specified,
303,Hoya,Silicate,M-BACD12,1.5831,59.46,59.22,1.5801,1.5831,1.5855,1.5899,1.5953,0.0098,0.00299,0.00531,0.3051,0.541837,-0.0008,"Schott, n=2 m=4",2.468781000E+00,-1.44E-01,1.793441520E-01,7.415291539E-02,-2.00E-02,4.525913939E-03,333,285,99.70%,99.90%,99.90%,99.90%,99.90%,99.80%,99.60%,98.80%,0.38%,Suitable,Not Specified,Not Specified,
688,CDGM,Silicate,H-ZK2,1.5831,59.46,59.19,1.5802,1.5831,1.5855,1.59,1.5953,0.009807,0.00298,0.00532,0.3038,0.5426,-0.0019,"Schott, n=2 m=4",2.468522350E+00,-1.02E-02,1.339167520E-02,3.290607140E-04,-1.22E-05,6.591424010E-07,340,285,99.70%,99.70%,99.60%,99.50%,99.50%,99.30%,98.90%,97.90%,0.61%,Not Specified,Not Specified,Not Specified,
888,CDGM,Silicate,D-ZK2,1.5831,59.38,59.13,1.5801,1.5831,1.5855,1.59,1.5953,0.00982,0.003,0.00531,0.3055,0.5407,-0.0039,"Schott, n=2 m=4",2.468274660E+00,-1.04E-02,1.366454000E-02,2.553646550E-04,-4.78E-06,3.205432620E-07,335,285,99.80%,99.80%,99.70%,99.70%,99.70%,99.50%,99.10%,98.70%,0.40%,Suitable,Not Specified,Not Specified,
28,Ohara,Silicate,S-BAL42,1.5831,59.4,59.1,1.5801,1.5831,1.5855,1.59,1.5953,0.00982,0.002987,0.005337,0.3041,0.5434,-0.002,"Sellmeier, n=3",1.395706150E+00,7.185050700E-02,1.271292670E+00,1.122188430E-02,-2.52E-02,1.344978600E+02,335,292,99.80%,99.80%,99.80%,99.90%,99.80%,99.60%,99.30%,98.60%,0.44%,Not Specified,Not Specified,Available,
636,Hikari,Silicate,Q-SK52S,1.5829,59.51,59.27,1.5799,1.5829,1.5852,1.5897,1.595,0.009795,0.002991,0.005297,0.3054,0.5408,-0.0037,"Schott, n=2 m=4",2.466829190E+00,-1.01E-02,1.407266220E-02,1.366540940E-04,8.574884720E-06,-1.75E-07,325,275,99.90%,99.80%,99.90%,99.90%,99.80%,99.60%,99.40%,98.90%,0.35%,Suitable,Not Specified,Not Specified,
759,CDGM,Silicate,BaF4,1.5827,46.47,46.07,1.579,1.5827,1.5857,1.5915,1.5986,0.01254,0.00374,0.00711,0.2986,0.5673,0.0007,"Schott, n=2 m=4",2.451472000E+00,-6.51E-03,1.937734200E-02,-3.06E-04,1.017498500E-04,-3.93E-06,350,320,99.80%,99.70%,99.70%,99.60%,99.50%,99.30%,98.90%,97.60%,0.73%,Not Specified,Not Specified,Not Specified,
512,Hikari,Silicate,J-BAF3,1.5827,46.48,46.19,1.5789,1.5827,1.5856,1.5915,1.5986,0.012535,0.003741,0.007098,0.2984,0.5663,-0.0001,"Sellmeier, n=3",1.156579850E-01,8.688033050E+01,9.884274170E-03,5.112745770E-02,3.166991660E-01,6.639143000E-03,369,345,99.00%,99.30%,99.40%,99.60%,99.40%,99.20%,97.70%,91.70%,2.68%,Not Specified,Not Specified,Not Specified,
758,CDGM,Silicate,H-BaF4,1.5827,46.6,46.3,1.5789,1.5827,1.5856,1.5914,1.5985,0.012504,0.00373,0.00709,0.2983,0.567,0.0007,"Schott, n=2 m=4",2.453769940E+00,-8.14E-03,1.796349790E-02,1.116416110E-04,3.868044850E-05,-3.18E-07,375,345,99.60%,99.60%,99.50%,99.50%,99.50%,99.30%,98.10%,93.40%,2.14%,Not Specified,Not Specified,Not Specified,
733,CDGM,Titanate,QF5,1.5822,42.03,41.77,1.578,1.5822,1.5854,1.5919,1.5998,0.013852,0.00411,0.00793,0.2968,0.5727,-0.0014,"Schott, n=2 m=4",2.444059400E+00,-6.80E-03,2.142538700E-02,-3.85E-04,1.219524400E-04,-4.22E-06,350,320,99.80%,99.80%,99.60%,99.60%,99.50%,99.30%,99.00%,98.10%,0.57%,Not Specified,Not Specified,Not Specified,
182,Hoya,Titanate,E-FL5,1.5814,40.89,40.61,1.5772,1.5814,1.5848,1.5915,1.5997,0.01422,0.00421,0.0082,0.2959,0.576653,0.002,"Schott, n=2 m=4",2.446575400E+00,-1.01E-02,1.775913200E-02,8.797025900E-04,-5.70E-05,6.092466300E-06,375,351,99.80%,99.90%,99.90%,99.90%,99.60%,99.30%,96.70%,87.30%,4.38%,Not Specified,Not Specified,Not Specified,
538,Hikari,Titanate,J-LF5,1.5814,40.98,40.7,1.5772,1.5814,1.5848,1.5914,1.5996,0.01419,0.004202,0.008178,0.2961,0.5763,0.0007,"Sellmeier, n=3",1.121598380E-01,7.900099890E+01,1.176419710E-02,5.544943990E-02,3.133278950E-01,7.146807510E-03,379,353,98.90%,99.30%,99.50%,99.40%,99.20%,98.90%,95.00%,81.00%,6.40%,Not Specified,Not Specified,Not Specified,
739,CDGM,Titanate,H-QF50,1.5814,40.89,40.61,1.5772,1.5814,1.5848,1.5915,1.5996,0.01422,0.00422,0.00817,0.2968,0.5745,-0.0015,"Schott, n=2 m=4",2.442868400E+00,-8.41E-03,2.034412690E-02,9.758389010E-05,4.987024930E-05,5.791792580E-07,380,350,99.80%,99.70%,99.40%,99.40%,98.90%,98.30%,95.00%,63.00%,12.70%,Not Specified,Not Specified,Not Specified,
740,CDGM,Titanate,H-QF50A,1.5814,40.75,40.47,1.5772,1.5814,1.5848,1.5915,1.5997,0.01427,0.00422,0.00825,0.2957,0.5781,0.0018,"Schott, n=2 m=4",2.444049660E+00,-9.19E-03,1.962542890E-02,2.773560830E-04,3.303977550E-05,1.336952580E-06,380,350,99.70%,99.70%,99.70%,99.70%,99.60%,99.30%,96.60%,87.00%,4.44%,Not Specified,Not Specified,Not Specified,
741,CDGM,Titanate,QF50,1.5814,40.89,40.61,1.5772,1.5814,1.5848,1.5915,1.5996,0.014221,0.00421,0.00818,0.2959,0.5749,-0.0011,"Schott, n=2 m=4",2.442796400E+00,-7.76E-03,2.011477430E-02,1.570594470E-04,5.327383370E-05,-6.99E-07,340,310,99.60%,99.60%,99.50%,99.50%,99.40%,99.30%,99.10%,98.40%,0.40%,Not Specified,Not Specified,Not Specified,
40,Ohara,Titanate,S-TIL25,1.5814,40.7,40.5,1.5772,1.5814,1.5848,1.5915,1.5997,0.01427,0.004223,0.00824,0.2959,0.5774,0.0019,"Sellmeier, n=3",1.321225340E+00,1.238249760E-01,1.436852540E+00,9.520914360E-03,5.160626650E-02,1.490648830E+02,378,351,99.90%,99.80%,99.80%,99.80%,99.50%,99.30%,96.40%,85.00%,5.16%,Not Specified,Not Specified,Available,
511,Hikari,Silicate,J-BALF4,1.5796,53.74,53.46,1.5763,1.5796,1.5821,1.5871,1.5931,0.010784,0.003254,0.005952,0.3017,0.5519,-0.0023,"Sellmeier, n=3",1.180789490E-01,9.262717800E+01,1.618133520E-02,3.268087200E-02,3.099208890E-01,5.745810580E-03,354,324,99.30%,99.50%,99.70%,99.60%,99.60%,99.30%,98.70%,96.40%,1.10%,Not Specified,Not Specified,Not Specified,
757,CDGM,Silicate,H-BaF3,1.5796,53.71,53.42,1.5763,1.5796,1.5821,1.5871,1.5931,0.01079,0.00326,0.00597,0.3021,0.5533,-0.0009,"Schott, n=2 m=4",2.451684020E+00,-8.62E-03,1.534977970E-02,1.825550270E-04,1.414499540E-05,-1.68E-07,360,330,99.80%,99.80%,99.80%,99.70%,99.60%,99.40%,99.00%,97.40%,0.82%,Not Specified,Not Specified,Not Specified,
732,CDGM,Titanate,QF3,1.575,41.31,41.03,1.5709,1.575,1.5783,1.5848,1.5928,0.01392,0.00412,0.00799,0.2965,0.5743,-0.001,"Schott, n=2 m=4",2.424550900E+00,-7.97E-03,1.914989200E-02,3.550509800E-04,1.394188200E-05,1.705772000E-06,340,310,99.90%,99.90%,99.90%,99.90%,99.90%,99.90%,99.70%,99.20%,0.25%,Not Specified,Not Specified,Not Specified,
540,Hikari,Titanate,J-LF7,1.575,41.51,41.23,1.5709,1.575,1.5783,1.5848,1.5927,0.013852,0.004102,0.007985,0.2961,0.5765,0.0017,"Sellmeier, n=3",1.066551950E-01,7.737370860E+01,1.078068000E-02,5.669859190E-02,3.114365270E-01,7.161727530E-03,378,352,99.10%,99.30%,99.40%,99.40%,99.10%,98.60%,95.20%,82.00%,6.03%,Not Specified,Not Specified,Not Specified,
731,CDGM,Titanate,H-QF3,1.575,41.5,41.22,1.5709,1.575,1.5783,1.5848,1.5928,0.013854,0.00411,0.00799,0.2964,0.5768,0.0018,"Schott, n=2 m=4",2.425010250E+00,-8.62E-03,1.931448690E-02,2.103755280E-04,3.297511810E-05,1.505590940E-06,380,350,99.80%,99.70%,99.50%,99.50%,99.10%,98.70%,94.90%,81.60%,6.27%,Not Specified,Not Specified,Not Specified,
785,CDGM,Titanate,H-ZF4AGT,1.7283,28.32,28.09,1.7208,1.7283,1.7343,1.7465,1.7622,0.025716,0.0074,0.0156,0.2886,0.6081,0.0107,"Sellmeier, n=3",1.672380930E+00,1.336538510E-02,1.341344370E+00,1.224640220E+02,2.043054710E-01,6.411923250E-02,410,365,99.70%,99.60%,99.50%,99.30%,98.70%,98.10%,89.40%,60.20%,13.72%,Not Specified,Not Specified,Not Specified,Transmission improved type.
42,Ohara,Titanate,S-TIL27,1.575,41.5,41.2,1.5709,1.575,1.5783,1.5848,1.5927,0.01386,0.004104,0.007989,0.2962,0.5767,0.0024,"Sellmeier, n=3",1.314331540E+00,1.123001680E-01,1.413901000E+00,9.504044770E-03,5.241127720E-02,1.484299720E+02,371,350,99.90%,99.80%,99.80%,99.80%,99.60%,99.40%,97.90%,91.30%,2.96%,Not Specified,Not Specified,Available,
500,Hikari,Silicate,J-BAK1,1.5725,57.3,57.01,1.5695,1.5725,1.5749,1.5795,1.5849,0.009992,0.003028,0.005467,0.303,0.5471,-0.0011,"Sellmeier, n=3",1.253347980E-01,9.837833430E+01,2.369501260E-02,2.511879770E-02,2.995384860E-01,5.245164430E-03,332,294,99.10%,99.30%,99.40%,99.60%,99.40%,99.20%,99.30%,98.50%,0.33%,Not Specified,Not Specified,Not Specified,
686,CDGM,Silicate,H-BaK8,1.5725,57.49,57.2,1.5695,1.5725,1.5749,1.5794,1.5849,0.009959,0.00302,0.00544,0.3028,0.5462,-0.0016,"Schott, n=2 m=4",2.433437450E+00,-8.73E-03,1.391110430E-02,2.385160880E-04,1.027814040E-06,1.019388390E-07,330,280,99.80%,99.70%,99.70%,99.70%,99.50%,99.50%,99.50%,99.50%,0.12%,Not Specified,Not Specified,Not Specified,
23,Ohara,Silicate,S-BAL 3,1.5714,53,52.7,1.5681,1.5714,1.5739,1.5789,1.5849,0.01079,0.003246,0.005992,0.3008,0.5553,-0.0005,"Sellmeier, n=3",1.293668900E+00,1.324402520E-01,1.101972930E+00,8.003679620E-03,3.547111960E-02,1.345174310E+02,358,332,99.80%,99.80%,99.80%,99.80%,99.70%,99.50%,98.80%,96.30%,1.22%,Not Specified,Not Specified,Available,
22,Ohara,Silicate,S-BAL 2,1.571,50.8,50.5,1.5676,1.571,1.5737,1.5789,1.5851,0.01124,0.003373,0.006281,0.3001,0.5588,-0.0005,"Sellmeier, n=3",1.309238130E+00,1.141373530E-01,1.178822590E+00,8.388739530E-03,3.994364850E-02,1.402578920E+02,363,339,99.80%,99.80%,99.80%,99.80%,99.70%,99.50%,98.30%,94.70%,1.78%,Not Specified,Not Specified,Available,
756,CDGM,Silicate,H-BaF2,1.5697,49.45,49.12,1.5663,1.5697,1.5724,1.5778,1.5842,0.01152,0.00345,0.00647,0.2995,0.5616,0.0001,"Schott, n=2 m=4",2.417117330E+00,-8.23E-03,1.685447990E-02,-3.47E-05,5.153897830E-05,-1.33E-06,370,340,99.80%,99.70%,99.60%,99.60%,99.50%,99.40%,98.40%,94.60%,1.76%,Not Specified,Not Specified,Not Specified,
792,CDGM,Titanate,H-ZF7LAGT,1.8052,25.46,25.25,1.7961,1.8052,1.8126,1.8277,1.8471,0.03163,0.0091,0.0194,0.2868,0.6121,0.0098,"Schott, n=2 m=4",3.119301690E+00,-1.21E-02,4.275793810E-02,2.498254830E-03,-1.17E-04,2.280478530E-05,420,360,99.70%,99.70%,99.60%,99.40%,98.60%,97.60%,89.10%,65.90%,11.79%,Not Specified,Not Specified,Available,Transmission improved type.
676,CDGM,Phosphate,H-ZPK7,1.5691,71.3,70.9,1.5667,1.5691,1.571,1.5746,1.579,0.007981,0.002419,0.004344,0.3031,0.5443,0.02,"Sellmeier, n=3",7.254005320E-01,2.969837830E-03,7.037676610E-01,1.343426400E-02,7.722831400E-01,1.352117110E+02,340,270,99.60%,99.60%,99.60%,99.60%,99.60%,99.60%,99.60%,99.40%,0.07%,Not Specified,Not Specified,Not Specified,
687,CDGM,Silicate,H-ZK1,1.5689,62.96,62.74,1.5661,1.5689,1.571,1.5752,1.58,0.009036,0.00277,0.00485,0.3066,0.5367,-0.0017,"Schott, n=2 m=4",2.426958760E+00,-1.08E-02,1.280224300E-02,9.254400650E-05,1.335681320E-05,-5.39E-07,345,305,99.70%,99.70%,99.70%,99.70%,99.60%,99.40%,99.10%,98.00%,0.59%,Not Specified,Not Specified,Not Specified,
795,CDGM,Titanate,ZF7LGT,1.8052,25.46,25.27,1.7961,1.8052,1.8127,1.8277,1.847,0.03162,0.0091,0.0193,0.287,0.6097,0.0074,"Schott, n=2 m=4",3.117245270E+00,-9.78E-03,4.317525640E-02,2.522795770E-03,-1.17E-04,2.078811570E-05,420,360,99.80%,99.60%,99.50%,99.40%,99.10%,98.60%,91.10%,72.00%,9.69%,Not Specified,Not Specified,Not Specified,Transmission improved type.
25,Ohara,Silicate,S-BAL14,1.5688,56.3,56.1,1.5658,1.5688,1.5712,1.5759,1.5814,0.0101,0.003057,0.005539,0.3029,0.5489,-0.0014,"Sellmeier, n=3",1.275536960E+00,1.460833930E-01,1.167546990E+00,7.496923590E-03,3.104215300E-02,1.289470920E+02,354,329,99.80%,99.80%,99.80%,99.80%,99.70%,99.40%,98.90%,97.00%,0.97%,Not Specified,Yes,Available,
502,Hikari,Silicate,J-BAK4,1.5688,56,55.73,1.5658,1.5688,1.5713,1.5759,1.5815,0.010158,0.003079,0.005571,0.3031,0.5484,-0.002,"Sellmeier, n=3",1.320251310E-01,9.479046870E+01,1.039882550E-02,3.680500590E-02,3.110705280E-01,5.795978440E-03,353,328,98.90%,99.30%,99.50%,99.50%,99.60%,99.40%,99.00%,97.10%,0.82%,Not Specified,Not Specified,Not Specified,
169,Hoya,Silicate,BaC4,1.5688,56.04,55.78,1.5658,1.5688,1.5713,1.5759,1.5815,0.01015,0.00308,0.00557,0.3033,0.548768,0.001,"Schott, n=2 m=4",2.419664500E+00,-8.33E-03,1.539739000E-02,-1.74E-04,6.218322000E-05,-3.06E-06,339,296,99.80%,99.60%,99.70%,99.70%,99.50%,99.20%,98.80%,97.60%,0.74%,Not Specified,Not Specified,Not Specified,
683,CDGM,Silicate,H-BaK7,1.5688,56.04,55.78,1.5658,1.5688,1.5713,1.5759,1.5815,0.01015,0.00308,0.00558,0.3034,0.5498,-0.0005,"Schott, n=2 m=4",2.418035440E+00,-7.63E-03,1.655962750E-02,-5.21E-04,1.061285230E-04,-4.86E-06,360,330,99.70%,99.50%,99.30%,99.30%,99.20%,98.90%,98.90%,97.80%,0.58%,Not Specified,Not Specified,Not Specified,
685,CDGM,Silicate,H-BaK7A,1.5688,56.12,55.83,1.5658,1.5688,1.5712,1.5759,1.5814,0.010136,0.00308,0.00555,0.3039,0.5476,-0.0026,"Schott, n=2 m=4",2.420674440E+00,-9.07E-03,1.484798740E-02,-1.64E-05,3.765158750E-05,-1.56E-06,355,325,99.70%,99.60%,99.50%,99.50%,99.50%,99.30%,99.00%,98.00%,0.55%,Not Specified,Not Specified,Not Specified,
41,Ohara,Titanate,S-TIL26,1.5673,42.8,42.5,1.5634,1.5673,1.5705,1.5766,1.5842,0.01325,0.003936,0.007593,0.2971,0.5731,0.0009,"Sellmeier, n=3",1.310664880E+00,9.419030940E-02,1.232926440E+00,9.688978120E-03,5.277631060E-02,1.332964220E+02,374,349,99.90%,99.80%,99.80%,99.80%,99.70%,99.50%,97.10%,88.00%,4.13%,Not Specified,Not Specified,Available,
539,Hikari,Titanate,J-LF6,1.5673,42.58,42.29,1.5634,1.5673,1.5705,1.5767,1.5844,0.013324,0.003949,0.007666,0.2964,0.5754,0.0024,"Sellmeier, n=3",9.965893030E-02,7.475336970E+01,1.066205200E-02,5.584283650E-02,3.081775330E-01,7.012973920E-03,372,349,99.00%,99.30%,99.20%,99.30%,99.10%,98.70%,96.90%,89.00%,3.55%,Not Specified,Not Specified,Not Specified,
