Repository: astroxhu/lenspy3d

# lenspy3d

<<<<<<< HEAD
=======

# lenspy3d
>>>>>>> 5b6c0c47f57bc530e2961492f7be70652249dc43

File: glass/Optical Glass Lookup Table(Typecode Reference).csv (part 8 of 9)
,Manufacturer,Classification,Designation,Primary Data,,,Refractive Indices,,,,,Dispersions,,,,,,Coefficients of Dispersion Formulae,,,,,,,Relative Internal Transmittance (at 10mm Thickness),,,,,,,,,,,Remarks,,,
183,Hoya,Titanate,E-FL6,1.5673,42.84,42.56,1.5634,1.5673,1.5705,1.5766,1.5842,0.01324,0.00393,0.00761,0.2969,0.574773,0.0031,"Schott, n=2 m=4",2.407965300E+00,-1.11E-02,1.570471500E-02,9.918650700E-04,-7.99E-05,7.098547300E-06,378,353,99.90%,99.70%,99.80%,99.90%,99.60%,99.00%,96.00%,83.30%,5.75%,Not Specified,Not Specified,Not Specified,
804,CDGM,Titanate,H-ZF13GT,1.7847,25.72,25.51,1.776,1.7847,1.7919,1.8065,1.8253,0.03051,0.0088,0.0188,0.2867,0.6168,0.0149,"Schott, n=2 m=4",3.051509370E+00,-1.23E-02,4.215326140E-02,1.816696250E-03,-2.88E-05,1.885185060E-05,415,365,99.70%,99.60%,99.40%,99.20%,98.20%,97.20%,87.80%,51.90%,16.53%,Not Specified,Not Specified,Not Specified,Transmission improved type.
742,CDGM,Titanate,H-QF56,1.5673,42.81,42.54,1.5634,1.5673,1.5705,1.5767,1.5843,0.013252,0.00393,0.00761,0.2966,0.5743,0.0015,"Schott, n=2 m=4",2.404418930E+00,-8.58E-03,1.767545740E-02,4.382058070E-04,-1.42E-06,2.742879110E-06,370,345,99.40%,99.00%,99.00%,99.00%,98.80%,98.40%,96.90%,92.40%,2.34%,Not Specified,Not Specified,Not Specified,
682,CDGM,Titanate,H-BaK6,1.5639,60.76,60.51,1.561,1.5639,1.5661,1.5703,1.5754,0.00928,0.002831,0.005026,0.3051,0.5416,-0.0006,"Sellmeier, n=3",8.139848790E-01,3.923984030E-03,5.957340770E-01,1.649000150E-02,1.007043010E+00,1.076658010E+02,340,300,99.70%,99.50%,99.40%,99.40%,99.30%,99.40%,99.10%,98.70%,0.30%,Not Specified,Not Specified,Not Specified,
526,Hikari,Silicate,J-SK11,1.5638,60.71,60.46,1.561,1.5638,1.5661,1.5703,1.5753,0.009288,0.002834,0.005026,0.3051,0.5411,-0.0014,"Sellmeier, n=3",1.305413260E-01,9.050773290E+01,4.416352520E-02,1.831878130E-02,2.754959200E-01,4.380274830E-03,330,289,99.60%,99.90%,99.90%,99.90%,99.90%,99.90%,99.90%,99.00%,0.32%,Not Specified,Not Specified,Not Specified,
259,Hoya,Silicate,BaCD11,1.5638,60.83,60.58,1.561,1.5638,1.5661,1.5703,1.5753,0.00927,0.00283,0.00501,0.3051,0.540453,0.0019,"Schott, n=2 m=4",2.409516300E+00,-9.19E-03,1.293996800E-02,2.346143000E-04,-1.11E-05,1.013186300E-06,327,285,99.90%,99.90%,99.90%,99.90%,99.90%,99.60%,99.70%,99.30%,0.22%,Not Specified,Not Specified,Not Specified,
27,Ohara,Silicate,S-BAL41,1.5638,60.7,60.4,1.561,1.5638,1.5661,1.5703,1.5753,0.00929,0.002838,0.005021,0.3054,0.5402,-0.0031,"Sellmeier, n=3",1.243442000E+00,1.663011040E-01,1.105861140E+00,1.163967080E-02,-8.90E-03,1.141112200E+02,336,300,99.80%,99.80%,99.80%,99.90%,99.80%,99.50%,99.30%,98.50%,0.47%,Not Specified,Not Specified,Available,
681,CDGM,Silicate,H-BaK5,1.5607,58.34,58.07,1.5578,1.5607,1.563,1.5674,1.5726,0.00961,0.00292,0.00524,0.3039,0.5453,-0.0011,"Schott, n=2 m=4",2.396987740E+00,-8.14E-03,1.416355330E-02,-1.32E-05,3.093785110E-05,-1.33E-06,340,300,99.70%,99.50%,99.40%,99.40%,99.20%,98.80%,98.80%,97.80%,0.61%,Not Specified,Not Specified,Not Specified,
811,CDGM,Titanate,H-ZF52GT,1.8467,23.78,23.6,1.8365,1.8467,1.8551,1.8721,1.8941,0.035597,0.0102,0.022,0.2857,0.618,0.0128,"Schott, n=2 m=4",3.267600580E+00,-2.05E-02,3.515076720E-02,7.701513480E-03,-9.08E-04,7.526495550E-05,,370,99.40%,99.30%,99.10%,98.70%,97.70%,96.40%,83.00%,44.60%,19.06%,Not Specified,Not Specified,Not Specified,Transmission improved type.
812,CDGM,Titanate,H-ZF52TT,1.8467,23.78,23.6,1.8365,1.8467,1.8551,1.8721,1.8941,0.035597,0.0102,0.022,0.2857,0.618,0.0128,"Schott, n=2 m=4",3.267600580E+00,-2.05E-02,3.515076720E-02,7.701513480E-03,-9.08E-04,7.526495550E-05,,370,99.40%,99.30%,99.00%,98.80%,97.90%,96.70%,85.00%,44.60%,19.00%,Not Specified,Not Specified,Not Specified,Transmission improved type.
160,Hoya,Fluoride,FCD500,1.554,71.76,71.4,1.5516,1.554,1.5558,1.5593,1.5635,0.00772,0.00235,0.00416,0.304,0.53886,0.0207,"Schott, n=2 m=4",2.387200800E+00,-8.29E-03,8.947800800E-03,7.528485100E-04,-8.49E-05,4.345858700E-06,355,314,99.90%,99.80%,99.90%,99.90%,99.90%,99.80%,99.30%,97.20%,0.94%,Not Specified,Not Specified,Not Specified,
289,Hoya,Fluoride,M-FCD500,1.5533,71.69,71.32,1.551,1.5533,1.5552,1.5587,1.5629,0.00772,0.00235,0.00417,0.3041,0.540155,0.0211,"Schott, n=2 m=4",2.384155400E+00,-3.89E-01,4.835861913E-01,9.150472858E-02,-3.19E-02,5.752053739E-03,355,314,99.90%,99.80%,99.90%,99.90%,99.90%,99.60%,99.30%,97.20%,0.93%,Suitable,Not Specified,Not Specified,
506,Hikari,Niobate,J-KZFH4,1.553,55.07,54.85,1.5499,1.553,1.5554,1.56,1.5654,0.010041,0.003058,0.005469,0.3046,0.5447,-0.0073,"Sellmeier, n=3",1.103090990E-01,6.595478310E+01,3.472359220E-02,2.401526550E-02,2.793919620E-01,4.712441610E-03,335,299,99.10%,99.40%,99.60%,99.60%,99.70%,99.50%,99.00%,97.90%,0.59%,Not Specified,Not Specified,Not Specified,
816,CDGM,Niobophosphate,H-ZF62GT,1.9229,20.88,20.7,1.9104,1.9229,1.9332,1.9546,1.9829,0.044198,0.0125,0.0283,0.2821,0.6399,0.0298,"Sellmeier, n=3",2.552467960E+00,1.624506830E+02,4.656816070E-01,6.956008100E-02,2.028946800E+00,1.477113800E-02,,385,99.80%,99.80%,99.60%,99.30%,98.20%,97.00%,68.50%,1.80%,34.51%,Not Specified,Not Specified,Not Specified,Transmission improved type.
680,CDGM,Phosphate,H-BaK4,1.5525,63.37,63.1,1.5498,1.5525,1.5546,1.5585,1.5632,0.008719,0.00267,0.00467,0.3062,0.5356,-0.0022,"Schott, n=2 m=4",2.379343960E+00,-1.12E-02,1.077065700E-02,5.374940050E-04,-4.86E-05,2.431102670E-06,330,280,99.70%,99.70%,99.70%,99.70%,99.60%,99.60%,99.10%,98.70%,0.37%,Not Specified,Not Specified,Not Specified,
818,CDGM,Niobophosphate,H-ZF71GT,1.8081,22.7,22.51,1.798,1.8081,1.8165,1.8336,1.856,0.035602,0.0101,0.0224,0.2842,0.6295,0.0224,"Sellmeier, n=3",4.068048680E-01,6.451521300E-02,1.708310970E+00,1.277032370E-02,2.361373030E+00,1.632755850E+02,425,375,99.60%,99.50%,99.30%,99.10%,98.20%,96.90%,87.00%,32.30%,23.29%,Not Specified,Not Specified,Not Specified,Transmission improved type.
7,Ohara,Fluoride,S-FPM 5,1.552,70.7,70.33,1.5496,1.552,1.5539,1.5574,1.5617,0.007808,0.002375,0.004233,0.3042,0.5421,0.015,"Sellmeier, n=3",8.398997640E-01,5.377213120E-01,9.532477590E-01,3.764482950E-03,1.480226220E-02,1.456755500E+02,335,282,99.80%,99.80%,99.90%,99.90%,99.80%,99.60%,99.50%,99.20%,0.24%,Not Specified,Not Specified,Available,
820,CDGM,Niobophosphate,H-ZF72AGT,1.9229,18.9,18.74,1.9092,1.9229,1.9343,1.958,1.9897,0.048839,0.0137,0.0317,0.2804,0.6499,0.0363,"Sellmeier, n=3",4.704786530E-01,7.360245090E-02,2.550402330E+00,1.493066210E+02,2.005934410E+00,1.629992260E-02,,390,99.40%,99.20%,99.00%,98.40%,96.70%,94.50%,47.00%,,19.31%,Not Specified,Not Specified,Not Specified,Transmission improved type.
163,Hoya,Fluoride,FCD705,1.5503,75.5,75.12,1.5481,1.5503,1.5521,1.5554,1.5593,0.00729,0.00222,0.00394,0.3048,0.540466,0.0276,"Schott, n=2 m=4",2.374283200E+00,-6.20E-03,1.058296700E-02,6.310070300E-05,8.196715000E-06,-3.44E-07,358,316,99.30%,99.40%,99.70%,99.90%,99.70%,99.30%,98.60%,95.60%,1.41%,Not Specified,Not Specified,Not Specified,
822,CDGM,Niobophosphate,H-ZF73GT,1.9591,17.47,17.33,1.9438,1.9591,1.9719,1.9986,2.0348,0.05489,0.0153,0.0362,0.2789,0.6586,0.0426,"Sellmeier, n=3",5.283369710E-01,7.593057430E-02,2.059599540E+00,1.713464690E-02,3.586380800E+00,1.893648090E+02,,395,99.60%,99.50%,99.10%,98.10%,95.80%,92.70%,23.00%,,28.26%,Not Specified,Not Specified,Not Specified,Transmission improved type.
37,Ohara,Titanate,S-TIL 1,1.5481,45.8,45.5,1.5446,1.5481,1.551,1.5565,1.5634,0.01197,0.003569,0.006807,0.2981,0.5686,0.0012,"Sellmeier, n=3",1.250889440E+00,9.979733270E-02,1.205835040E+00,8.839212790E-03,4.826850520E-02,1.374149530E+02,366,341,99.80%,99.80%,99.80%,99.80%,99.70%,99.50%,98.40%,94.40%,1.88%,Not Specified,Not Specified,Available,
824,CDGM,Niobophosphate,H-ZF88GT,1.946,17.94,17.8,1.9312,1.946,1.9583,1.9839,2.0185,0.052723,0.0147,0.0345,0.2795,0.6552,0.0401,"Sellmeier, n=3",2.042753490E+00,1.697429760E-02,1.982761530E+00,1.090681510E+02,5.042678290E-01,7.517107100E-02,,390,99.70%,99.60%,99.50%,99.20%,97.70%,95.60%,34.50%,,24.25%,Not Specified,Not Specified,Not Specified,Transmission improved type.
535,Hikari,Titanate,J-LLF1,1.5481,45.51,45.22,1.5446,1.5481,1.551,1.5566,1.5634,0.012044,0.00359,0.006847,0.2981,0.5685,0.0005,"Sellmeier, n=3",1.142725400E-01,8.365984420E+01,1.160975130E-02,5.032325510E-02,2.987804260E-01,6.549712420E-03,373,345,99.10%,99.40%,99.60%,99.60%,99.50%,99.30%,96.80%,88.00%,4.01%,Not Specified,Not Specified,Not Specified,
180,Hoya,Titanate,E-FEL1,1.5481,45.82,45.52,1.5446,1.5481,1.551,1.5565,1.5634,0.01196,0.00356,0.00682,0.2978,0.570234,0.0041,"Schott, n=2 m=4",2.353448400E+00,-1.03E-02,1.409732500E-02,8.716787500E-04,-7.00E-05,5.786735900E-06,366,345,99.90%,99.80%,99.60%,99.60%,99.20%,98.70%,98.00%,94.40%,1.83%,Not Specified,Not Specified,Not Specified,
729,CDGM,Titanate,H-QF1,1.5481,45.82,45.52,1.5446,1.5481,1.551,1.5565,1.5633,0.011963,0.00356,0.0068,0.2976,0.5684,0.0008,"Schott, n=2 m=4",2.352097720E+00,-9.53E-03,1.494809040E-02,6.139718000E-04,-3.07E-05,3.263631420E-06,370,340,99.80%,99.70%,99.70%,99.70%,99.60%,99.50%,98.60%,95.30%,1.54%,Not Specified,Not Specified,Not Specified,
730,CDGM,Titanate,QF1,1.5481,45.87,45.57,1.5445,1.5481,1.5509,1.5565,1.5633,0.01195,0.00357,0.0068,0.2983,0.5689,0.0013,"Schott, n=2 m=4",2.350495100E+00,-8.69E-03,1.609285700E-02,1.870591200E-04,4.214958100E-05,-1.32E-06,330,310,99.40%,99.40%,99.40%,99.40%,99.30%,99.10%,99.00%,98.30%,0.38%,Not Specified,Not Specified,Not Specified,
829,CDGM,Lanthanide,H-LaF4GT,1.7495,34.99,34.78,1.7432,1.7495,1.7546,1.7646,1.7772,0.021421,0.0063,0.0126,0.2946,0.5863,0.0003,"Schott, n=2 m=4",2.956120470E+00,-5.58E-03,3.725823620E-02,-7.19E-04,1.999986340E-04,-2.80E-06,400,355,99.80%,99.80%,99.70%,99.60%,99.20%,98.30%,93.00%,80.10%,6.89%,Not Specified,Not Specified,Not Specified,Transmission improved type.
679,CDGM,Silicate,H-BaK3,1.5468,62.78,62.44,1.5441,1.5468,1.5489,1.5528,1.5575,0.00871,0.00267,0.00468,0.3065,0.5374,-0.0014,"Schott, n=2 m=4",2.358701630E+00,-9.51E-03,1.279484030E-02,-8.29E-05,3.562707500E-05,-1.74E-06,325,275,99.80%,99.70%,99.70%,99.70%,99.70%,99.60%,99.40%,99.00%,0.26%,Not Specified,Not Specified,Not Specified,
536,Hikari,Titanate,J-LLF2,1.5407,46.97,46.68,1.5373,1.5407,1.5435,1.5488,1.5553,0.011513,0.00344,0.00651,0.2988,0.5654,-0.0001,"Sellmeier, n=3",1.139355610E-01,8.420513180E+01,1.022320920E-02,5.032546360E-02,2.968655730E-01,6.544129360E-03,368,342,99.10%,99.50%,99.50%,99.60%,99.30%,99.20%,97.60%,91.50%,2.77%,Not Specified,Not Specified,Not Specified,
38,Ohara,Titanate,S-TIL 2,1.5407,47.2,46.9,1.5373,1.5407,1.5434,1.5487,1.5552,0.01145,0.003423,0.00647,0.299,0.5651,0,"Sellmeier, n=3",1.234014990E+00,9.597968330E-02,1.205039910E+00,8.695078010E-03,4.656114290E-02,1.379533010E+02,368,340,99.90%,99.80%,99.80%,99.80%,99.70%,99.50%,97.90%,92.50%,2.56%,Not Specified,Not Specified,Available,
181,Hoya,Titanate,E-FEL2,1.5407,47.2,46.9,1.5373,1.5407,1.5434,1.5488,1.5553,0.01146,0.00342,0.0065,0.2984,0.56719,0.0044,"Schott, n=2 m=4",2.331798300E+00,-9.70E-03,1.403276100E-02,6.482289600E-04,-4.08E-05,3.906487300E-06,363,342,99.90%,99.90%,99.80%,99.90%,99.60%,99.20%,98.90%,96.00%,1.33%,Not Specified,Not Specified,Not Specified,
736,CDGM,Titanate,H-QF8,1.5407,47.23,46.94,1.5373,1.5407,1.5434,1.5488,1.5553,0.011449,0.00342,0.0065,0.2987,0.5678,0.0025,"Schott, n=2 m=4",2.327494170E+00,-7.67E-03,1.707626400E-02,-3.06E-04,9.603753080E-05,-3.46E-06,370,340,99.80%,99.70%,99.60%,99.60%,99.40%,99.10%,97.40%,91.10%,2.98%,Not Specified,Not Specified,Not Specified,
737,CDGM,Titanate,QF8,1.5407,47.2,46.92,1.5373,1.5407,1.5434,1.5488,1.5552,0.011457,0.00343,0.00644,0.2994,0.5621,-0.0032,"Schott, n=2 m=4",2.328743100E+00,-7.87E-03,1.576385400E-02,1.979423500E-04,1.800289200E-05,3.653347400E-07,330,310,99.80%,99.80%,99.70%,99.70%,99.70%,99.50%,99.50%,98.90%,0.30%,Not Specified,Not Specified,Not Specified,
501,Hikari,Silicate,J-BAK2,1.54,59.52,59.26,1.5372,1.54,1.5421,1.5463,1.5512,0.009072,0.002761,0.004932,0.3043,0.5437,-0.0008,"Sellmeier, n=3",1.225452460E-01,9.240228040E+01,1.799117050E-02,2.596585080E-02,2.901952510E-01,5.321219250E-03,324,292,99.20%,99.50%,99.60%,99.60%,99.60%,99.40%,99.60%,99.00%,0.23%,Not Specified,Not Specified,Not Specified,
678,CDGM,Silicate,H-BaK2,1.54,59.72,59.45,1.5372,1.54,1.5421,1.5463,1.5512,0.009041,0.00275,0.00492,0.3042,0.5442,0.0002,"Schott, n=2 m=4",2.335279930E+00,-7.88E-03,1.351450710E-02,-1.42E-04,4.618655790E-05,-2.08E-06,320,280,99.70%,99.70%,99.70%,99.70%,99.70%,99.70%,99.30%,99.30%,0.19%,Not Specified,Not Specified,Not Specified,
24,Ohara,Silicate,S-BAL12,1.54,59.5,59.2,1.5372,1.54,1.5421,1.5463,1.5512,0.00908,0.002762,0.004941,0.3042,0.5441,-0.0012,"Sellmeier, n=3",7.146052580E-01,6.219932890E-01,1.225376810E+00,3.017639130E-03,1.665054500E-02,1.435063140E+02,330,301,99.90%,99.90%,99.90%,99.90%,99.90%,99.70%,99.70%,99.20%,0.24%,Not Specified,Not Specified,Available,
5,Ohara,Fluoride,S-FPM 3,1.5378,74.7,74.3,1.5356,1.5378,1.5395,1.5428,1.5466,0.0072,0.002196,0.003882,0.305,0.5392,0.0186,"Sellmeier, n=3",8.094072860E-01,5.270070330E-01,9.091277040E-01,3.760723890E-03,1.356548950E-02,1.425036120E+02,336,284,99.40%,99.70%,99.70%,99.80%,99.60%,99.20%,99.20%,99.00%,0.29%,Not Specified,Not Specified,Available,
669,CDGM,Silicate,H-K12,1.5336,55.47,55.17,1.5307,1.5336,1.5359,1.5403,1.5456,0.009619,0.00291,0.00528,0.3025,0.5489,-0.0023,"Schott, n=2 m=4",2.315064250E+00,-8.27E-03,1.295355590E-02,2.685051990E-04,-5.46E-06,6.243256210E-07,350,320,99.70%,99.70%,99.70%,99.70%,99.70%,99.60%,99.50%,98.00%,0.59%,Not Specified,Not Specified,Not Specified,
537,Hikari,Titanate,J-LLF6,1.5317,48.78,48.49,1.5285,1.5317,1.5343,1.5394,1.5455,0.0109,0.003267,0.006128,0.2997,0.5622,-0.0003,"Sellmeier, n=3",1.075572740E-01,7.945382190E+01,9.795868990E-03,4.866751520E-02,2.932671920E-01,6.395267580E-03,362,339,99.10%,99.30%,99.30%,99.20%,99.20%,98.90%,98.30%,94.40%,1.67%,Not Specified,Not Specified,Not Specified,
266,Hoya,Titanate,E-FEL6,1.5317,48.84,48.53,1.5285,1.5317,1.5343,1.5394,1.5455,0.01088,0.00325,0.00616,0.2988,0.566176,0.0052,"Schott, n=2 m=4",2.306894600E+00,-9.69E-03,1.309702000E-02,6.501392700E-04,-4.23E-05,3.588877700E-06,361,339,99.90%,99.70%,99.70%,99.70%,99.30%,99.10%,98.90%,96.50%,1.11%,Not Specified,Not Specified,Not Specified,
734,CDGM,Titanate,H-QF6A,1.5317,48.84,48.53,1.5285,1.5317,1.5343,1.5394,1.5455,0.010887,0.00325,0.00617,0.2985,0.5666,0.0041,"Schott, n=2 m=4",2.304583210E+00,-8.65E-03,1.474243070E-02,1.469168080E-04,2.495775740E-05,4.796371680E-07,360,340,99.50%,99.40%,99.50%,99.60%,99.40%,99.40%,99.00%,97.20%,0.80%,Not Specified,Not Specified,Not Specified,
735,CDGM,Titanate,QF6,1.5317,48.76,48.48,1.5285,1.5317,1.5343,1.5394,1.5455,0.010905,0.00327,0.00611,0.2999,0.5603,-0.0024,"Schott, n=2 m=4",2.304488400E+00,-8.38E-03,1.442434200E-02,3.337431100E-04,-4.47E-06,1.334992900E-06,330,300,99.70%,99.60%,99.50%,99.40%,99.30%,99.10%,99.00%,98.50%,0.39%,Not Specified,Not Specified,Not Specified,
39,Ohara,Titanate,S-TIL 6,1.5317,48.9,48.5,1.5285,1.5317,1.5343,1.5393,1.5455,0.01088,0.003261,0.00613,0.2995,0.5631,0.0007,"Sellmeier, n=3",1.177017770E+00,1.279580300E-01,1.347401240E+00,7.710876860E-03,4.113253280E-02,1.545316920E+02,364,339,99.80%,99.40%,99.40%,99.40%,99.30%,99.00%,98.50%,94.80%,1.62%,Not Specified,Not Specified,Available,
677,CDGM,Silicate,H-BaK1,1.5303,60.47,60.17,1.5276,1.5303,1.5324,1.5364,1.5411,0.00877,0.00267,0.00476,0.3046,0.5429,0.0002,"Schott, n=2 m=4",2.308656980E+00,-8.73E-03,1.195339720E-02,1.597009120E-04,6.998059050E-06,-3.34E-07,320,285,99.70%,99.70%,99.70%,99.70%,99.60%,99.40%,99.30%,99.10%,0.23%,Not Specified,Not Specified,Not Specified,
6,Ohara,Fluoride,S-FPM 4,1.5284,76.5,76,1.5263,1.5284,1.5301,1.5332,1.5369,0.00691,0.002107,0.003729,0.3049,0.5396,0.0218,"Sellmeier, n=3",6.855850840E-01,6.233802150E-01,9.141783860E-01,2.881720100E-03,1.247017070E-02,1.535772000E+02,335,283,99.70%,99.80%,99.80%,99.90%,99.80%,99.60%,99.60%,99.20%,0.22%,Not Specified,Not Specified,Available,
668,CDGM,Silicate,H-K11,1.5264,60.16,59.9,1.5237,1.5264,1.5285,1.5325,1.5372,0.00875,0.00267,0.00475,0.3051,0.5429,-0.0004,"Schott, n=2 m=4",2.295005240E+00,-7.53E-03,1.302124650E-02,-1.43E-04,4.312279750E-05,-1.86E-06,320,275,99.80%,99.80%,99.80%,99.80%,99.60%,99.70%,99.70%,99.30%,0.17%,Not Specified,Not Specified,Not Specified,
885,CDGM,Phosphate,D-PK3,1.525,70.37,70.14,1.5227,1.525,1.5268,1.5302,1.5341,0.00746,0.0023,0.00396,0.3083,0.5308,0.005,"Schott, n=2 m=4",2.297788390E+00,-9.45E-03,1.076747110E-02,-7.59E-05,2.702216880E-05,-1.30E-06,340,300,99.80%,99.60%,99.60%,99.60%,99.20%,98.80%,98.80%,98.00%,0.61%,Suitable,Not Specified,Not Specified,
671,CDGM,Silicate,H-K51,1.5231,58.64,58.36,1.5204,1.5231,1.5252,1.5293,1.5342,0.00892,0.0027,0.00486,0.3027,0.5448,-0.001,"Schott, n=2 m=4",2.287046990E+00,-8.97E-03,1.152785220E-02,3.079962200E-04,-7.94E-06,2.918981230E-07,345,310,99.60%,99.60%,99.60%,99.60%,99.60%,99.50%,99.40%,98.10%,0.52%,Not Specified,Not Specified,Not Specified,
504,Hikari,Silicate,J-K5,1.5225,59.21,58.95,1.5198,1.5225,1.5246,1.5286,1.5334,0.008824,0.002687,0.0048,0.3045,0.544,-0.001,"Sellmeier, n=3",1.360050210E-01,9.956397220E+01,1.000065290E-02,3.336406210E-02,2.898102350E-01,5.650602290E-03,345,318,99.10%,99.60%,99.70%,99.60%,99.60%,99.60%,99.40%,98.00%,0.57%,Not Specified,Not Specified,Not Specified,
852,CDGM,Lanthanide,H-ZLaF53BGT,1.834,37.21,36.96,1.8274,1.834,1.8393,1.8498,1.8628,0.022413,0.0066,0.013,0.2947,0.5783,-0.004,"Sellmeier, n=3",3.028138250E-01,4.559202000E-02,1.255223530E+00,9.994121940E+01,1.955757940E+00,1.081671100E-02,410,340,99.50%,99.30%,99.40%,99.40%,99.20%,98.50%,94.00%,85.70%,4.88%,Not Specified,Not Specified,Not Specified,Transmission improved type.
670,CDGM,Silicate,H-K50,1.5225,59.48,59.22,1.5198,1.5225,1.5246,1.5286,1.5334,0.008784,0.00267,0.00479,0.304,0.5453,0.0009,"Schott, n=2 m=4",2.283443600E+00,-8.00E-03,1.308011190E-02,-2.24E-04,6.155486190E-05,-2.94E-06,345,315,99.20%,99.20%,99.30%,99.20%,99.10%,98.90%,98.70%,97.40%,0.63%,Not Specified,Not Specified,Not Specified,
493,Hikari,Phosphate,J-PKH1,1.5186,69.89,69.67,1.5163,1.5186,1.5204,1.5237,1.5277,0.00742,0.002289,0.003946,0.3085,0.5318,0.0047,"Sellmeier, n=3",1.145767460E-01,7.697271540E+01,1.109689180E-02,2.343027700E-02,2.878095590E-01,4.875856120E-03,329,291,99.20%,99.00%,99.50%,99.50%,99.00%,98.40%,99.10%,98.60%,0.39%,Not Specified,Not Specified,Not Specified,
503,Hikari,Titanate,J-K3,1.5182,58.82,58.55,1.5156,1.5182,1.5203,1.5244,1.5292,0.008811,0.002679,0.004801,0.3041,0.5449,-0.0008,"Sellmeier, n=3",1.317866260E-01,9.866786240E+01,1.830368210E-02,2.748457090E-02,2.793973960E-01,5.254091010E-03,345,316,99.10%,99.40%,99.50%,99.40%,99.50%,99.40%,99.10%,97.70%,0.60%,Not Specified,Not Specified,Not Specified,
168,Hoya,Titanate,E-C3,1.5182,58.96,58.69,1.5156,1.5182,1.5203,1.5244,1.5291,0.00879,0.00267,0.00478,0.3038,0.5438,0.002,"Schott, n=2 m=4",2.272545200E+00,-8.41E-03,1.130684300E-02,3.778229700E-04,-2.69E-05,1.597648900E-06,315,284,99.90%,99.70%,99.60%,99.40%,99.30%,99.30%,98.90%,98.80%,0.38%,Not Specified,Not Specified,Not Specified,
857,CDGM,Lanthanide,H-ZLaF66GT,1.801,34.97,34.72,1.7943,1.801,1.8064,1.8172,1.8306,0.022907,0.0067,0.0134,0.2938,0.5872,0.001,"Schott, n=2 m=4",3.135783040E+00,-1.05E-02,3.660115030E-02,3.985242930E-04,7.655258290E-05,3.243580980E-06,415,350,99.70%,99.50%,99.20%,99.00%,98.30%,97.10%,90.00%,74.50%,8.75%,Not Specified,Not Specified,Not Specified,Transmission improved type.
20,Ohara,Titanate,S-NSL 3,1.5182,59,58.6,1.5156,1.5182,1.5203,1.5244,1.5292,0.00879,0.002673,0.004801,0.3038,0.5457,-0.0005,"Sellmeier, n=3",8.825147640E-01,3.892719070E-01,1.106934480E+00,4.645045820E-03,2.005513970E-02,1.362343390E+02,340,317,99.80%,99.90%,99.90%,99.90%,99.80%,99.70%,99.70%,99.00%,0.30%,Not Specified,Not Specified,Available,
667,CDGM,Silicate,H-K10,1.5182,58.95,58.69,1.5155,1.5182,1.5203,1.5243,1.5291,0.00879,0.00269,0.00481,0.306,0.5472,0.0019,"Schott, n=2 m=4",2.268574330E+00,-6.86E-03,1.409810510E-02,-4.98E-04,9.509567340E-05,-4.51E-06,345,310,99.70%,99.70%,99.60%,99.60%,99.50%,99.40%,99.00%,97.50%,0.74%,Not Specified,Not Specified,Not Specified,
884,CDGM,Silicate,D-K59,1.5176,63.5,63.4,1.5151,1.5176,1.5195,1.5232,1.5276,0.00815,0.00252,0.00437,0.3092,0.536,-0.0016,"Schott, n=2 m=4",2.270422650E+00,-8.76E-03,1.324143280E-02,-5.49E-04,9.373584160E-05,-4.42E-06,335,305,99.50%,99.40%,99.30%,99.40%,99.30%,99.20%,99.00%,98.30%,0.38%,Suitable,Not Specified,Not Specified,
179,Hoya,Titanate,E-CF6,1.5174,52.15,51.85,1.5144,1.5174,1.5198,1.5244,1.5299,0.00992,0.00298,0.00554,0.3008,0.558468,0.0045,"Schott, n=2 m=4",2.266891200E+00,-9.39E-03,1.217419500E-02,5.076903000E-04,-3.36E-05,2.905901300E-06,358,336,99.80%,99.60%,99.60%,99.60%,99.00%,98.60%,98.20%,96.70%,1.05%,Not Specified,Not Specified,Not Specified,
510,Hikari,Titanate,J-KF6,1.5174,52.2,51.93,1.5144,1.5174,1.5198,1.5243,1.5299,0.009912,0.002991,0.00553,0.3018,0.5579,0.0011,"Sellmeier, n=3",1.315866000E-01,8.281606440E+01,7.422296020E-03,5.278576290E-02,2.894004640E-01,6.012594240E-03,359,338,99.40%,99.70%,99.70%,99.80%,99.50%,99.10%,97.50%,94.90%,1.71%,Not Specified,Not Specified,Not Specified,
728,CDGM,Silicate,H-KF6,1.5174,52.15,51.85,1.5144,1.5174,1.5198,1.5244,1.5299,0.009922,0.00298,0.00553,0.3003,0.5573,0.0005,"Schott, n=2 m=4",2.269246810E+00,-1.11E-02,1.095507900E-02,8.111794490E-04,-7.07E-05,4.695096670E-06,360,340,99.80%,99.70%,99.60%,99.50%,99.30%,98.90%,97.80%,95.70%,1.40%,Not Specified,Not Specified,Not Specified,
864,CDGM,Lanthanide,H-ZLaF71AGT,1.8503,32.22,31.97,1.8426,1.8503,1.8565,1.869,1.8846,0.026392,0.0077,0.0157,0.2914,0.5934,0.0025,"Schott, n=2 m=4",3.298697420E+00,-1.13E-02,4.062706290E-02,1.225525360E-03,2.569244590E-06,9.159336070E-06,,355,99.60%,99.40%,99.10%,98.90%,97.80%,96.20%,85.60%,64.10%,12.41%,Not Specified,Not Specified,Not Specified,Transmission improved type.
21,Ohara,Titanate,S-NSL36,1.5174,52.4,52.2,1.5144,1.5174,1.5198,1.5243,1.5298,0.00987,0.002973,0.005491,0.3012,0.5564,-0.0002,"Sellmeier, n=3",1.096661530E+00,1.689900730E-01,1.205808270E+00,6.674911230E-03,3.360954500E-02,1.416687380E+02,360,337,99.90%,99.90%,99.90%,99.90%,99.80%,99.70%,98.90%,96.00%,1.36%,Not Specified,Not Specified,Available,
499,Hikari,Silicate,J-BK7A,1.5168,64.14,63.91,1.5143,1.5168,1.5187,1.5224,1.5267,0.008058,0.002476,0.004317,0.3073,0.5357,-0.001,"Sellmeier, n=3",1.321311920E-01,8.521478980E+01,3.486972070E-02,1.835849590E-02,2.627540510E-01,4.399297730E-03,321,288,98.90%,99.30%,99.60%,99.60%,99.60%,99.50%,99.60%,99.00%,0.29%,Not Specified,Not Specified,Not Specified,
167,Hoya,Silicate,BSC7,1.5168,64.2,64,1.5143,1.5168,1.5187,1.5224,1.5267,0.00805,0.00248,0.0043,0.308,0.534161,0.0015,"Schott, n=2 m=4",2.270256600E+00,-9.20E-03,1.160970600E-02,-7.61E-05,2.855872700E-05,-1.26E-06,319,283,99.90%,99.90%,99.90%,99.90%,99.80%,99.90%,99.80%,99.30%,0.21%,Not Specified,Not Specified,Not Specified,
664,CDGM,Silicate,H-K9L,1.5168,64.2,63.98,1.5143,1.5168,1.5187,1.5224,1.5267,0.00805,0.002474,0.004314,0.3073,0.5359,-0.0005,"Sellmeier, n=3",6.145552510E-01,1.459878840E-02,6.567750170E-01,2.877695880E-03,1.026993460E+00,1.076530510E+02,315,275,99.80%,99.70%,99.70%,99.70%,99.70%,99.70%,99.70%,99.50%,0.08%,Not Specified,Not Specified,Available,
137,Ohara,Silicate,L-BSL 7,1.5163,64.06,63.87,1.5139,1.5163,1.5183,1.5219,1.5262,0.00806,0.002484,0.004298,0.3082,0.5333,-0.0045,"Sellmeier, n=3",9.174739180E-01,3.526876650E-01,1.055797880E+00,5.277014110E-03,1.708094970E-02,1.043025830E+02,326,299,99.90%,99.90%,99.90%,99.90%,99.90%,99.70%,99.70%,99.40%,0.18%,Suitable,Not Specified,Available,
9,Ohara,Silicate,S-BSL 7,1.5163,64.1,63.9,1.5139,1.5163,1.5183,1.5219,1.5262,0.00805,0.002475,0.004309,0.3075,0.5353,-0.0024,"Sellmeier, n=3",1.151501900E+00,1.185836120E-01,1.263013590E+00,1.059841300E-02,-1.18E-02,1.296176620E+02,323,289,99.80%,99.70%,99.70%,99.80%,99.60%,99.50%,99.70%,99.10%,0.23%,Not Specified,Yes,Available,
882,CDGM,Silicate,D-K9,1.5163,64.06,63.86,1.5138,1.5163,1.5183,1.5219,1.5262,0.00806,0.002483,0.004303,0.3081,0.5339,-0.0027,"Sellmeier, n=3",5.678537920E-01,2.385815790E-03,7.022696890E-01,1.353483320E-02,1.081024550E+00,1.077482280E+02,315,280,99.80%,99.80%,99.70%,99.60%,99.60%,99.60%,99.60%,99.20%,0.19%,Suitable,Not Specified,Not Specified,
663,CDGM,Silicate,H-K8,1.516,56.79,56.57,1.5133,1.516,1.5182,1.5224,1.5273,0.009086,0.00276,0.00496,0.3038,0.5459,-0.0031,"Schott, n=2 m=4",2.262891620E+00,-7.71E-03,1.300339060E-02,-3.10E-05,3.166868680E-05,-1.27E-06,340,310,99.70%,99.60%,99.50%,99.50%,99.50%,99.40%,99.20%,98.50%,0.38%,Not Specified,Not Specified,Not Specified,
662,CDGM,Silicate,H-K7,1.5148,60.63,60.33,1.5122,1.5148,1.5168,1.5207,1.5253,0.00849,0.0026,0.00461,0.3062,0.5432,0.0008,"Schott, n=2 m=4",2.259788180E+00,-6.94E-03,1.344885470E-02,-4.06E-04,7.644111220E-05,-3.52E-06,320,290,99.80%,99.80%,99.60%,99.70%,99.60%,99.60%,99.70%,99.30%,0.16%,Not Specified,Not Specified,Not Specified,
661,CDGM,Silicate,H-K6,1.5111,60.46,60.21,1.5086,1.5111,1.5131,1.517,1.5216,0.008454,0.00257,0.00459,0.304,0.5427,0,"Schott, n=2 m=4",2.250245160E+00,-7.59E-03,1.263037780E-02,-2.29E-04,5.802259390E-05,-2.84E-06,320,290,99.80%,99.80%,99.80%,99.80%,99.70%,99.70%,99.70%,99.60%,0.07%,Not Specified,Not Specified,Not Specified,
660,CDGM,Silicate,H-K5,1.5101,63.36,63.13,1.5076,1.5101,1.512,1.5157,1.52,0.00805,0.00247,0.00434,0.3068,0.539,0.0012,"Schott, n=2 m=4",2.250183560E+00,-8.94E-03,1.143178290E-02,-7.33E-05,3.496166950E-05,-1.80E-06,320,285,99.80%,99.80%,99.70%,99.70%,99.60%,99.50%,99.50%,99.40%,0.15%,Not Specified,Not Specified,Not Specified,
659,CDGM,Silicate,K4A,1.508,61.05,60.87,1.5055,1.508,1.51,1.5138,1.5183,0.008321,0.00256,0.00447,0.3077,0.5372,-0.0045,"Schott, n=2 m=4",2.241874880E+00,-8.92E-03,1.262517410E-02,-2.99E-04,5.956488360E-05,-2.59E-06,355,320,99.60%,99.60%,99.50%,99.50%,99.30%,99.10%,98.40%,96.10%,1.19%,Not Specified,Not Specified,Not Specified,
658,CDGM,Silicate,H-K3,1.5046,64.72,64.55,1.5022,1.5046,1.5065,1.51,1.5142,0.007797,0.00241,0.00414,0.3091,0.531,-0.0045,"Schott, n=2 m=4",2.235689240E+00,-1.01E-02,1.092195410E-02,-5.77E-05,2.687201130E-05,-1.16E-06,330,300,99.60%,99.60%,99.60%,99.60%,99.60%,99.50%,99.50%,98.90%,0.24%,Not Specified,Not Specified,Not Specified,
657,CDGM,Silicate,H-K2,1.5005,66.02,65.85,1.4981,1.5005,1.5023,1.5057,1.5097,0.00758,0.00234,0.00401,0.3087,0.529,-0.0042,"Schott, n=2 m=4",2.225221770E+00,-1.01E-02,9.547195330E-03,3.101467350E-04,-2.84E-05,1.636321690E-06,310,280,99.80%,99.70%,99.60%,99.70%,99.60%,99.50%,99.60%,99.00%,0.24%,Not Specified,Not Specified,Not Specified,
656,CDGM,Silicate,H-K1,1.4997,62.07,61.85,1.4972,1.4997,1.5016,1.5053,1.5096,0.00805,0.00245,0.00434,0.3043,0.5391,-0.0009,"Schott, n=2 m=4",2.219955100E+00,-8.54E-03,1.036985550E-02,2.732409590E-04,-1.59E-05,9.732355670E-07,320,290,99.60%,99.60%,99.60%,99.70%,99.70%,99.80%,99.80%,99.70%,0.08%,Not Specified,Not Specified,Not Specified,
491,Hikari,Fluoride,J-FKH1,1.4978,82.57,82.14,1.496,1.4978,1.4993,1.502,1.5053,0.006029,0.00184,0.003247,0.3052,0.5386,0.0327,"Sellmeier, n=3",1.226820600E-01,1.444135570E+02,9.769018340E-02,1.015388630E-02,1.914497660E-01,2.193555030E-03,341,286,99.10%,99.30%,99.40%,99.50%,99.50%,99.30%,98.80%,97.50%,0.67%,Not Specified,Not Specified,Not Specified,
630,Hikari,Fluoride,Q-FKH1S,1.4973,82.51,82.1,1.4955,1.4973,1.4987,1.5015,1.5047,0.006027,0.001839,0.003246,0.3051,0.5386,0.0327,"Sellmeier, n=3",1.710080140E-01,1.987500350E+02,1.186529600E-01,9.510285180E-03,1.702405960E-01,1.652375210E-03,328,270,99.50%,99.70%,99.80%,99.80%,99.80%,99.60%,99.60%,99.40%,0.15%,Suitable,Not Specified,Not Specified,
157,Hoya,Fluoride,FCD1B,1.4971,81.56,81.16,1.4952,1.4971,1.4986,1.5013,1.5046,0.0061,0.00186,0.00328,0.3055,0.537705,0.0369,"Schott, n=2 m=4",2.218906800E+00,-6.17E-03,8.088763100E-03,1.335778200E-04,1.947618600E-07,-2.26E-07,340,299,99.90%,99.80%,99.90%,99.90%,99.90%,99.70%,99.60%,98.70%,0.41%,Not Specified,Not Specified,Not Specified,
883,CDGM,Silicate,D-K9GT,1.5163,64.06,63.86,1.5138,1.5163,1.5183,1.5219,1.5262,0.00806,0.0025,0.0043,0.3081,0.5339,-0.0027,"Sellmeier, n=3",5.678537920E-01,2.385815790E-03,7.022696890E-01,1.353483320E-02,1.081024550E+00,1.077482280E+02,310,270,99.80%,99.80%,99.80%,99.80%,99.80%,99.80%,99.80%,99.20%,0.21%,Suitable,Not Specified,Not Specified,Transmission improved type.
286,Hoya,Fluoride,M-FCD1,1.4971,81.56,81.16,1.4952,1.4971,1.4986,1.5013,1.5046,0.0061,0.00186,0.00328,0.3055,0.537705,0.0369,"Schott, n=2 m=4",2.218906800E+00,-3.07E-01,4.027158015E-01,2.446563115E-02,1.775998277E-03,-2.06E-03,345,304,99.90%,99.80%,99.90%,99.90%,99.90%,99.70%,99.60%,98.70%,0.41%,Suitable,Not Specified,Not Specified,
156,Hoya,Fluoride,FCD1,1.497,81.61,81.21,1.4951,1.497,1.4985,1.5012,1.5045,0.00609,0.00186,0.00328,0.3054,0.538588,0.0374,"Schott, n=2 m=4",2.218113200E+00,-5.80E-03,8.347067900E-03,6.504652300E-05,8.514218600E-06,-5.89E-07,328,280,99.90%,99.90%,99.90%,99.90%,99.90%,99.70%,99.50%,99.50%,0.18%,Not Specified,Not Specified,Not Specified,
490,Hikari,Fluoride,J-FK01A,1.497,81.65,81.25,1.4951,1.497,1.4985,1.5012,1.5045,0.006087,0.001861,0.00327,0.3057,0.5372,0.0298,"Sellmeier, n=3",1.063316330E-01,1.143697140E+02,8.314470760E-02,1.079483560E-02,2.055915970E-01,2.538717010E-03,331,285,99.30%,99.40%,99.10%,99.20%,99.00%,98.90%,98.70%,98.40%,0.33%,Not Specified,Not Specified,Not Specified,
650,CDGM,Fluoride,H-FK61,1.497,81.61,81.21,1.4951,1.497,1.4985,1.5012,1.5045,0.00609,0.00186,0.003276,0.3054,0.5379,0.0312,"Sellmeier, n=3",5.025040760E-01,1.327437980E-03,7.152400760E-01,1.083789660E-02,8.366289860E-01,1.559337550E+02,325,,99.80%,99.80%,99.80%,99.80%,99.80%,99.80%,99.60%,99.40%,0.15%,Not Specified,Not Specified,Not Specified,
651,CDGM,Fluoride,H-FK61B,1.497,81.61,81.21,1.4951,1.497,1.4985,1.5012,1.5045,0.00609,0.001861,0.003275,0.3056,0.5378,0.031,"Sellmeier, n=3",7.148121610E-01,1.083706890E-02,5.029849980E-01,1.321558590E-03,8.361198460E-01,1.533606740E+02,325,,99.80%,99.80%,99.80%,99.80%,99.80%,99.80%,99.60%,99.60%,0.09%,Not Specified,Not Specified,Not Specified,
878,CDGM,Fluoride,D-FK61,1.497,81.61,81.2,1.4951,1.497,1.4985,1.5012,1.5045,0.00609,0.00186,0.00328,0.3054,0.5386,0.0319,"Schott, n=2 m=4",2.216653510E+00,-4.66E-03,9.076799390E-03,-1.09E-04,2.813479670E-05,-1.40E-06,325,275,99.80%,99.80%,99.80%,99.80%,99.80%,99.80%,99.70%,99.40%,0.14%,Suitable,Not Specified,Not Specified,
879,CDGM,Fluoride,D-FK61A,1.497,81.61,81.21,1.4951,1.497,1.4985,1.5012,1.5045,0.00609,0.001861,0.003275,0.3056,0.5378,0.031,"Sellmeier, n=3",7.148121610E-01,1.083706890E-02,5.029849980E-01,1.321558590E-03,8.361198460E-01,1.533606740E+02,325,,99.80%,99.80%,99.80%,99.80%,99.80%,99.80%,99.60%,99.60%,0.09%,Suitable,Not Specified,Not Specified,
1,Ohara,Fluoride,S-FPL51,1.497,81.6,81,1.4951,1.497,1.4985,1.5012,1.5045,0.00609,0.001863,0.003276,0.3057,0.5375,0.028,"Sellmeier, n=3",1.170105050E+00,4.757107830E-02,7.638324450E-01,6.162039240E-03,2.633728760E-02,1.418826420E+02,333,290,99.90%,99.80%,99.80%,99.90%,99.80%,99.60%,99.50%,99.40%,0.19%,Not Specified,Yes,Available,
629,Hikari,Fluoride,Q-FK01AS,1.4965,81.6,81.21,1.4947,1.4965,1.498,1.5008,1.504,0.006085,0.00186,0.003269,0.3057,0.5372,0.0298,"Sellmeier, n=3",1.250445700E-01,1.335058780E+02,5.869586690E-03,-2.83E-02,2.826497600E-01,5.571045580E-03,330,282,99.90%,99.90%,99.80%,99.90%,99.90%,99.70%,99.70%,99.50%,0.15%,Suitable,Not Specified,Not Specified,
8,Ohara,Silicate,S-FSL 5,1.4875,70.2,70.1,1.4853,1.4875,1.4891,1.4923,1.496,0.00694,0.002146,0.003679,0.3092,0.53,0.0022,"Sellmeier, n=3",1.174470430E+00,1.400561540E-02,1.192724350E+00,8.418551810E-03,-5.82E-02,1.295997260E+02,304,277,99.90%,99.90%,99.90%,99.90%,99.90%,99.90%,99.90%,99.80%,0.04%,Not Specified,Not Specified,Available,
489,Hikari,Silicate,J-FK5,1.4875,70.31,70.14,1.4853,1.4875,1.4891,1.4923,1.4959,0.006933,0.002147,0.003668,0.3097,0.5291,0.0027,"Sellmeier, n=3",1.296766530E-01,8.175737820E+01,2.841275900E-02,1.704561770E-02,2.553290660E-01,4.256722460E-03,302,280,99.40%,99.70%,99.70%,99.70%,99.70%,99.70%,99.90%,99.50%,0.15%,Not Specified,Not Specified,Not Specified,
155,Hoya,Silicate,FC5,1.4875,70.44,70.25,1.4854,1.4875,1.4891,1.4923,1.4959,0.00692,0.00214,0.00367,0.3091,0.530347,0.009,"Schott, n=2 m=4",2.189405400E+00,-9.90E-03,8.640337000E-03,2.226306700E-04,-1.23E-05,5.938634900E-07,304,272,99.90%,99.90%,99.90%,99.90%,99.90%,99.80%,99.80%,99.30%,0.21%,Not Specified,Not Specified,Not Specified,
655,CDGM,Silicate,H-QK3L,1.4875,70.44,70.26,1.4853,1.4875,1.4891,1.4923,1.4959,0.006921,0.002143,0.003663,0.3096,0.5293,0.0035,"Sellmeier, n=3",6.017374910E-01,1.257497400E-02,8.587370040E-01,9.233256630E+01,5.867615010E-01,2.687509000E-03,305,270,99.80%,99.80%,99.70%,99.60%,99.60%,99.60%,99.60%,99.40%,0.13%,Not Specified,Not Specified,Available,
881,CDGM,Silicate,D-QK3L,1.4875,70.44,70.26,1.4853,1.4875,1.4891,1.4923,1.4959,0.006921,0.002143,0.003663,0.3096,0.5293,0.0035,"Sellmeier, n=3",6.017374910E-01,1.257497400E-02,8.587370040E-01,9.233256630E+01,5.867615010E-01,2.687509000E-03,305,270,99.80%,99.80%,99.70%,99.60%,99.60%,99.60%,99.60%,99.40%,0.13%,Suitable,Not Specified,Available,
654,CDGM,Silicate,H-QK1,1.4705,66.88,66.72,1.4683,1.4705,1.4721,1.4753,1.4791,0.007035,0.00218,0.00374,0.3099,0.5316,-0.0002,"Schott, n=2 m=4",2.137328120E+00,-8.94E-03,9.670109920E-03,-6.31E-05,2.627135780E-05,-1.27E-06,315,280,99.80%,99.80%,99.80%,99.80%,99.80%,99.80%,99.80%,99.60%,0.07%,Not Specified,Not Specified,Not Specified,
158,Hoya,Fluoride,FCD10A,1.4586,90.19,89.77,1.457,1.4586,1.4598,1.4621,1.4648,0.00508,0.00156,0.00272,0.3064,0.535433,0.049,"Schott, n=2 m=4",2.108588800E+00,-4.66E-03,6.954748000E-03,3.218414100E-05,5.267094600E-06,-2.72E-07,334,289,99.80%,99.90%,99.90%,99.90%,99.90%,99.70%,99.50%,99.00%,0.32%,Not Specified,Not Specified,Not Specified,
254,Hoya,Fluoride,FCD10,1.4565,90.27,89.84,1.455,1.4565,1.4577,1.46,1.4627,0.00506,0.00155,0.0027,0.3063,0.533597,0.0488,"Schott, n=2 m=4",2.103249000E+00,-5.02E-03,6.532307700E-03,1.307840500E-04,-6.37E-06,1.925474500E-07,,,99.80%,99.80%,99.80%,99.90%,99.90%,99.70%,99.80%,99.70%,0.08%,Not Specified,Not Specified,Not Specified,
652,CDGM,Fluoride,H-FK71,1.4565,90.27,89.85,1.455,1.4565,1.4577,1.46,1.4627,0.005057,0.00155,0.002705,0.3065,0.5349,0.0429,"Sellmeier, n=3",2.222666100E-01,1.406512200E-02,8.804441780E-01,4.204574000E-03,7.978489150E-01,1.710298180E+02,320,,99.50%,99.50%,99.70%,99.90%,99.90%,99.80%,99.80%,99.70%,0.16%,Not Specified,Not Specified,Not Specified,
492,Hikari,Fluoride,J-FKH2,1.456,91.36,90.97,1.4545,1.456,1.4572,1.4595,1.4621,0.004991,0.001531,0.002666,0.3068,0.5342,0.0431,"Schott, n=2 m=4",2.101497950E+00,-4.68E-03,6.775422460E-03,4.534998890E-05,2.242090540E-06,-6.22E-08,341,301,99.20%,99.60%,99.60%,99.70%,99.60%,99.50%,99.40%,98.60%,0.36%,Not Specified,Not Specified,Not Specified,
631,Hikari,Fluoride,Q-FKH2S,1.4556,91.31,90.89,1.4541,1.4556,1.4568,1.4591,1.4617,0.00499,0.001531,0.002666,0.3068,0.5343,0.0431,"Schott, n=2 m=4",2.100251480E+00,-4.59E-03,6.857276450E-03,2.323456670E-05,4.898594720E-06,-1.82E-07,341,299,99.60%,99.80%,99.80%,99.90%,99.80%,99.60%,99.50%,98.80%,0.35%,Suitable,Not Specified,Not Specified,
3,Ohara,Fluoride,S-FPL55,1.4388,94.66,94.2,1.4373,1.4388,1.4399,1.442,1.4444,0.00463,0.001422,0.002475,0.3068,0.534,0.0457,"Sellmeier, n=3",8.390676820E-01,2.140835030E-01,1.479146770E+00,7.952866390E-03,-2.33E-03,3.400437000E+02,329,285,99.70%,99.80%,99.80%,99.90%,99.80%,99.60%,99.60%,99.50%,0.14%,Not Specified,Not Specified,Available,
2,Ohara,Fluoride,S-FPL53,1.4388,94.95,94.6,1.4373,1.4388,1.4399,1.442,1.4444,0.00462,0.001417,0.002468,0.3066,0.534,0.0461,"Sellmeier, n=3",9.835323270E-01,6.956881400E-02,1.114092380E+00,4.922349550E-03,1.935810910E-02,2.642752940E+02,326,283,99.80%,99.80%,99.80%,99.90%,99.80%,99.60%,99.60%,99.60%,0.12%,Not Specified,Not Specified,Available,
653,CDGM,Fluoride,H-FK95N,1.4378,94.52,94.08,1.4364,1.4378,1.4389,1.441,1.4435,0.004632,0.001422,0.002471,0.307,0.5335,0.0487,"Sellmeier, n=3",9.730270430E-01,4.919458000E-03,7.736321600E-02,1.820094000E-02,6.879449560E-01,1.594460900E+02,310,,99.80%,99.80%,99.80%,99.80%,99.80%,99.70%,99.60%,99.50%,0.12%,Not Specified,Not Specified,Not Specified,
880,CDGM,Fluoride,D-FK95,1.4378,94.52,94.08,1.4364,1.4378,1.4389,1.441,1.4435,0.004632,0.001422,0.002471,0.307,0.5335,0.0487,"Sellmeier, n=3",9.730270430E-01,4.919458000E-03,7.736321600E-02,1.820094000E-02,6.879449560E-01,1.594460900E+02,310,,99.80%,99.80%,99.80%,99.80%,99.80%,99.70%,99.60%,99.50%,0.12%,Suitable,Not Specified,Not Specified,
159,Hoya,Fluoride,FCD100,1.437,95.1,94.66,1.4356,1.437,1.4381,1.4402,1.4426,0.0046,0.00141,0.00245,0.3071,0.532609,0.0564,"Schott, n=2 m=4",2.048215700E+00,-4.32E-03,6.182675500E-03,3.141148000E-05,3.537079300E-06,-1.67E-07,328,282,99.90%,99.90%,99.90%,99.90%,99.90%,99.80%,99.70%,99.50%,0.15%,Not Specified,Not Specified,Not Specified,
909,Sumita,Fluoride,K-CaFK95,1.4343,95,94.4,1.4329,1.4343,1.4354,1.4374,1.4399,0.00457,0.0014,0.00244,0.306346,0.533917,0.0496,"Schott, n=2 m=4",2.040822600E+00,-4.55E-03,5.863103800E-03,1.296647100E-04,-1.19E-05,6.927994400E-07,,,99.80%,99.80%,99.80%,99.80%,99.80%,99.80%,99.80%,99.30%,0.18%,Suitable,Not Specified,Not Specified,
910,Sumita,Fluoride,K-PFK80,1.497,81.5,80.9,1.4951,1.497,1.4985,1.5012,1.5045,0.0061,0.00186,0.00328,0.304918,0.537705,0.0309,"Schott, n=2 m=4",2.217834700E+00,-5.60E-03,8.370374700E-03,1.097485000E-04,-3.40E-06,2.583635100E-07,,,99.80%,99.80%,99.80%,99.80%,99.80%,99.80%,99.80%,99.80%,0.00%,Suitable,Not Specified,Not Specified,
911,Sumita,Fluoride,K-PFK85,1.4856,85.2,84.7,1.4839,1.4856,1.487,1.4896,1.4927,0.0057,0.00174,0.00307,0.305263,0.538596,0.0381,"Schott, n=2 m=4",2.185832600E+00,-5.02E-03,7.510777500E-03,1.777056200E-04,-1.22E-05,6.134100500E-07,,,99.80%,99.80%,99.80%,99.80%,99.80%,99.80%,99.80%,99.80%,0.00%,Suitable,Not Specified,Not Specified,
912,Sumita,Fluoride,K-PFK90,1.4588,90,89.5,1.4572,1.4588,1.46,1.4623,1.4651,0.0051,0.00156,0.00274,0.305882,0.537255,0.0444,"Schott, n=2 m=4",2.109464300E+00,-4.80E-03,6.764535100E-03,8.332996200E-05,3.419612600E-07,-8.49E-08,,,99.80%,99.80%,99.80%,99.80%,99.80%,99.80%,99.80%,99.60%,0.07%,Suitable,Not Specified,Not Specified,
913,Sumita,Fluoride,K-GFK68,1.5924,68.3,68,1.5898,1.5924,1.5945,1.5985,1.6032,0.00867,0.00262,0.00473,0.302191,0.545559,0.0167,"Schott, n=2 m=4",2.499486700E+00,-5.93E-03,1.274352600E-02,1.546963600E-04,3.994761200E-06,-1.76E-07,,,99.80%,99.80%,99.80%,99.80%,99.80%,99.80%,99.80%,99.50%,0.11%,Suitable,Not Specified,Not Specified,
914,Sumita,Fluoride,K-GFK70,1.5691,71.3,70.9,1.5667,1.5691,1.571,1.5746,1.579,0.00798,0.00241,0.00435,0.302005,0.545113,0.0207,"Schott, n=2 m=4",2.429393500E+00,-5.76E-03,1.151201300E-02,1.324924000E-04,7.325003300E-06,-5.72E-07,,,99.80%,99.80%,99.80%,99.80%,99.80%,99.70%,99.20%,99.60%,0.21%,Suitable,Not Specified,Not Specified,
915,Sumita,Fluoride,K-PBK40,1.5176,63.5,63.4,1.5151,1.5176,1.5195,1.5232,1.5276,0.00815,0.00252,0.00435,0.309202,0.533742,-0.0034,"Schott, n=2 m=4",2.274402400E+00,-1.07E-02,1.057730600E-02,2.285743100E-04,-7.29E-06,2.412405400E-07,,,99.60%,99.60%,99.60%,99.70%,99.50%,99.50%,99.30%,98.70%,0.32%,Suitable,Not Specified,Not Specified,
916,Sumita,Fluoride,K-PBK50,1.5225,62.3,62,1.5199,1.5225,1.5245,1.5283,1.5328,0.00839,0.00258,0.0045,0.307509,0.536353,-0.0034,"Schott, n=2 m=4",2.287951900E+00,-1.05E-02,1.096317500E-02,2.702705400E-04,-1.71E-05,1.085703900E-06,,,99.80%,99.80%,99.80%,99.80%,99.80%,99.80%,99.60%,98.90%,0.32%,Suitable,Not Specified,Not Specified,
917,Sumita,Fluoride,K-PBK60,1.5274,62.3,62.1,1.5248,1.5274,1.5294,1.5333,1.5378,0.00847,0.00261,0.00452,0.308146,0.533648,-0.0054,"Schott, n=2 m=4",2.302857500E+00,-1.14E-02,1.123348700E-02,1.786632500E-04,-7.15E-07,1.148431500E-07,,,99.60%,99.60%,99.60%,99.60%,99.50%,99.20%,98.70%,97.60%,0.71%,Suitable,Not Specified,Not Specified,
918,Sumita,Fluoride,K-PMK30,1.525,70.4,70.1,1.5227,1.525,1.5268,1.5302,1.5341,0.00746,0.0023,0.00397,0.308311,0.532172,0.0064,"Schott, n=2 m=4",2.298419900E+00,-9.90E-03,1.045443500E-02,-1.18E-05,2.220678000E-05,-1.22E-06,,,99.80%,99.80%,99.80%,99.80%,99.10%,98.70%,98.50%,97.80%,0.77%,Suitable,Not Specified,Not Specified,
