Repository: astroxhu/lenspy3d

# lenspy3d

<<<<<<< HEAD
=======

# lenspy3d
>>>>>>> 5b6c0c47f57bc530e2961492f7be70652249dc43

File: glass/Optical Glass Lookup Table(Typecode Reference).csv (part 9 of 9)
,Manufacturer,Classification,Designation,Primary Data,,,Refractive Indices,,,,,Dispersions,,,,,,Coefficients of Dispersion Formulae,,,,,,,Relative Internal Transmittance (at 10mm Thickness),,,,,,,,,,,Remarks,,,
919,Sumita,Fluoride,K-PMK155,1.5582,68.2,68,1.5557,1.5582,1.5602,1.5639,1.5682,0.00818,0.00252,0.00437,0.308068,0.53423,0.0045,"Schott, n=2 m=4",2.397603200E+00,-1.02E-02,1.114776700E-02,2.152384100E-04,-9.62E-06,5.566837500E-07,,,99.80%,99.80%,99.80%,99.80%,99.80%,99.60%,99.40%,98.70%,0.39%,Suitable,Not Specified,Not Specified,
920,Sumita,Phosphate,K-PSK100,1.5917,60.7,60.3,1.5887,1.5917,1.594,1.5985,1.6038,0.00975,0.00297,0.00534,0.304615,0.547692,0.0059,"Schott, n=2 m=4",2.494823500E+00,-9.12E-03,1.372127600E-02,2.383026500E-04,4.191585900E-06,-3.90E-07,,,99.70%,99.70%,99.70%,99.60%,99.50%,99.30%,98.80%,97.80%,0.67%,Suitable,Not Specified,Not Specified,
921,Sumita,Phosphate,K-PSK200,1.6131,59,58.7,1.6099,1.6131,1.6155,1.6203,1.626,0.01039,0.00314,0.00569,0.302214,0.547642,0.0027,"Schott, n=2 m=4",2.559339500E+00,-8.88E-03,1.511539700E-02,2.035651000E-04,7.599113700E-06,-1.54E-07,,,99.80%,99.80%,99.80%,99.80%,99.80%,99.40%,98.90%,98.60%,0.48%,Suitable,Not Specified,Not Specified,
922,Sumita,Phosphate,K-PSK300,1.5995,65.6,65.3,1.5967,1.5995,1.6017,1.6059,1.6108,0.00914,0.00278,0.00495,0.304158,0.541575,0.0077,"Schott, n=2 m=4",2.522515800E+00,-9.43E-03,1.276145200E-02,2.814541700E-04,-8.13E-06,2.340015400E-07,,,99.10%,99.10%,99.30%,99.50%,98.90%,98.00%,98.10%,96.70%,0.93%,Suitable,Not Specified,Not Specified,
923,Sumita,Phosphate,K-PSK400,1.595,67.8,67.5,1.5923,1.595,1.5971,1.6011,1.6059,0.00877,0.00267,0.00477,0.304447,0.5439,0.0139,"Schott, n=2 m=4",2.508236700E+00,-7.34E-03,1.262563900E-02,2.269747900E-04,-8.73E-06,6.269382400E-07,,,99.60%,99.60%,99.60%,99.80%,99.70%,99.30%,98.40%,95.30%,1.53%,Suitable,Not Specified,Not Specified,
924,Sumita,Phosphate,K-PSK500,1.5522,72,71.7,1.5498,1.5522,1.554,1.5575,1.5616,0.00767,0.00233,0.00415,0.303781,0.541069,0.0179,"Schott, n=2 m=4",2.379000400E+00,-6.78E-03,1.074951200E-02,1.755536900E-04,-4.63E-06,2.806521500E-07,,,99.30%,99.30%,99.30%,99.30%,99.30%,99.10%,99.20%,98.40%,0.31%,Suitable,Not Specified,Not Specified,
925,Sumita,Phosphate,K-CSK120,1.587,59.6,59.4,1.584,1.587,1.5894,1.5938,1.5992,0.00985,0.00302,0.00534,0.306599,0.542132,-0.0019,"Schott, n=2 m=4",2.480456600E+00,-1.07E-02,1.356320000E-02,3.491860800E-04,-2.30E-05,1.593721700E-06,,,99.80%,99.80%,99.80%,99.80%,99.80%,99.80%,99.80%,98.90%,0.32%,Suitable,Not Specified,Not Specified,
926,Sumita,Phosphate,K-CSK158,1.584,56.9,56.6,1.5809,1.584,1.5865,1.5912,1.5968,0.01027,0.00311,0.00562,0.302824,0.547225,-0.0015,"Schott, n=2 m=4",2.468159000E+00,-8.75E-03,1.428320000E-02,3.330147900E-04,-1.31E-05,9.173522300E-07,,,99.80%,99.70%,99.70%,99.70%,99.50%,99.30%,99.00%,98.30%,0.51%,Suitable,Not Specified,Not Specified,
927,Sumita,Silicate,K-SKLD100,1.5911,60.7,60.5,1.5881,1.5911,1.5934,1.5979,1.6031,0.00974,0.00298,0.00524,0.305955,0.537988,-0.0041,"Schott, n=2 m=4",2.494405000E+00,-1.17E-02,1.361648400E-02,2.161756000E-04,2.808158300E-09,1.141610600E-07,,,99.70%,99.70%,99.60%,99.80%,99.80%,99.70%,98.80%,97.50%,0.81%,Suitable,Not Specified,Not Specified,
928,Sumita,Silicate,K-SKLD120,1.5868,59.8,59.5,1.5838,1.5868,1.5891,1.5936,1.5989,0.00982,0.00301,0.00529,0.306517,0.538697,-0.0046,"Schott, n=2 m=4",2.480925600E+00,-1.18E-02,1.330948800E-02,3.254560500E-04,-9.96E-06,2.079085400E-07,,,99.80%,99.80%,99.80%,99.80%,99.80%,99.80%,99.60%,98.20%,0.56%,Suitable,Not Specified,Not Specified,
929,Sumita,Silicate,K-SKLD200,1.5866,59,58.8,1.5836,1.5866,1.589,1.5935,1.5989,0.00994,0.00303,0.00538,0.304829,0.541247,-0.0039,"Schott, n=2 m=4",2.478681500E+00,-1.09E-02,1.410405200E-02,1.536559400E-04,1.194296000E-05,-5.34E-07,,,99.80%,99.80%,99.80%,99.80%,99.80%,99.80%,99.70%,98.60%,0.42%,Suitable,Not Specified,Not Specified,
930,Sumita,Silicate,K-SKLD300,1.5642,60.4,60.2,1.5613,1.5642,1.5664,1.5707,1.5757,0.00934,0.00286,0.00503,0.30621,0.538544,-0.0036,"Schott, n=2 m=4",2.411555300E+00,-1.09E-02,1.278215800E-02,2.409961700E-04,-6.90E-06,5.282484600E-07,,,99.80%,99.80%,99.80%,99.80%,99.80%,99.60%,99.20%,98.20%,0.57%,Suitable,Not Specified,Not Specified,
931,Sumita,Lanthanide,K-LaFK50,1.772,50,49.7,1.7674,1.772,1.7757,1.7828,1.7914,0.01544,0.00464,0.00857,0.300518,0.555052,-0.005,"Schott, n=2 m=4",3.070131000E+00,-1.20E-02,2.397886600E-02,5.615323800E-04,-1.05E-05,1.171091500E-06,,,99.80%,99.80%,99.80%,99.80%,99.80%,99.50%,98.70%,96.90%,1.03%,Suitable,Not Specified,Not Specified,
932,Sumita,Lanthanide,K-LaFK50T,1.766,49.8,49.5,1.7614,1.766,1.7697,1.7768,1.7853,0.01538,0.00462,0.00853,0.30039,0.554616,-0.008,"Schott, n=2 m=4",3.049951200E+00,-1.26E-02,2.379005200E-02,4.737824300E-04,1.379428200E-05,-8.95E-07,,,99.80%,99.80%,99.80%,99.80%,99.80%,99.80%,98.90%,96.90%,1.03%,Suitable,Not Specified,Not Specified,
933,Sumita,Lanthanide,K-LaFK55,1.694,56.3,56,1.6902,1.694,1.6969,1.7026,1.7093,0.01233,0.00376,0.00673,0.304947,0.545823,-0.0035,"Schott, n=2 m=4",2.818520600E+00,-1.32E-02,1.803758700E-02,4.558960200E-04,-2.13E-05,1.572472400E-06,,,99.80%,99.80%,99.80%,99.80%,99.80%,99.70%,99.00%,97.50%,0.82%,Suitable,Not Specified,Not Specified,
934,Sumita,Lanthanide,K-LaFK58,1.6956,59,58.8,1.692,1.6956,1.6984,1.7038,1.7102,0.01178,0.00358,0.0064,0.303905,0.543294,-0.0019,"Schott, n=2 m=4",2.826252600E+00,-1.28E-02,1.723408800E-02,4.436105000E-04,-2.08E-05,1.259264800E-06,,,99.80%,99.80%,99.80%,99.80%,99.80%,99.80%,99.30%,97.20%,0.91%,Suitable,Not Specified,Not Specified,
935,Sumita,Lanthanide,K-LaFK60,1.6325,63.8,63.5,1.6294,1.6325,1.6348,1.6394,1.6447,0.00992,0.00302,0.00537,0.304435,0.541331,0.0041,"Schott, n=2 m=4",2.624817200E+00,-1.03E-02,1.437930000E-02,2.401746100E-04,-1.04E-06,1.023799100E-07,,,99.80%,99.80%,99.80%,99.70%,99.60%,99.60%,97.60%,94.70%,1.83%,Suitable,Not Specified,Not Specified,
936,Sumita,Lanthanide,K-LaFK63,1.6386,63.4,63.2,1.6355,1.6386,1.641,1.6456,1.6511,0.01007,0.00307,0.00546,0.304866,0.542205,0.0045,"Schott, n=2 m=4",2.643931600E+00,-1.05E-02,1.489080900E-02,1.516224500E-04,1.353092700E-05,-6.60E-07,,,99.80%,99.80%,99.80%,99.80%,99.80%,99.60%,99.20%,98.40%,0.50%,Suitable,Not Specified,Not Specified,
937,Sumita,Lanthanide,K-LaFK65,1.6567,62.3,62,1.6535,1.6567,1.6592,1.664,1.6698,0.01054,0.00321,0.00572,0.304554,0.542694,0.0036,"Schott, n=2 m=4",2.701666300E+00,-1.16E-02,1.558228500E-02,1.982494400E-04,1.009792700E-05,-5.26E-07,,,99.80%,99.80%,99.80%,99.80%,99.80%,99.60%,98.60%,97.30%,0.91%,Suitable,Not Specified,Not Specified,
938,Sumita,Lanthanide,K-VC78,1.6696,55.4,55.2,1.6659,1.6696,1.6724,1.678,1.6845,0.01208,0.00367,0.00657,0.303808,0.543874,-0.0071,"Schott, n=2 m=4",2.737688200E+00,-1.23E-02,1.743940300E-02,4.708870700E-04,-2.72E-05,1.817204500E-06,,,99.80%,99.80%,99.80%,99.80%,99.70%,99.50%,99.20%,97.90%,0.66%,Suitable,Not Specified,Not Specified,
939,Sumita,Lanthanide,K-VC79,1.6104,57.9,57.7,1.6071,1.6104,1.6129,1.6177,1.6234,0.01054,0.00321,0.0057,0.304554,0.540797,-0.006,"Schott, n=2 m=4",2.552048900E+00,-1.12E-02,1.445508400E-02,4.672531800E-04,-3.67E-05,2.281050400E-06,,,99.80%,99.80%,99.80%,99.80%,99.80%,99.50%,99.30%,98.70%,0.40%,Suitable,Not Specified,Not Specified,
940,Sumita,Lanthanide,K-VC80,1.6938,53.1,52.9,1.6899,1.6938,1.697,1.703,1.7101,0.01306,0.00395,0.00717,0.30245,0.549005,-0.0059,"Schott, n=2 m=4",2.813572200E+00,-1.26E-02,1.993346500E-02,1.571122200E-04,4.067617600E-05,-2.50E-06,,,99.80%,99.80%,99.80%,99.80%,99.80%,99.70%,99.10%,97.60%,0.78%,Suitable,Not Specified,Not Specified,
941,Sumita,Lanthanide,K-VC82,1.7555,45.6,45.4,1.7505,1.7555,1.7594,1.7671,1.7764,0.01657,0.00497,0.00926,0.29994,0.558841,-0.0085,"Schott, n=2 m=4",3.009254500E+00,-1.44E-02,2.495014300E-02,6.532589000E-04,-1.75E-05,2.644009900E-06,,,99.80%,99.80%,99.80%,99.80%,99.80%,98.90%,97.10%,93.00%,2.41%,Suitable,Not Specified,Not Specified,
942,Sumita,Lanthanide,K-VC89,1.81,41,40.8,1.8041,1.81,1.8147,1.8239,1.8351,0.01976,0.0059,0.01121,0.298583,0.567308,-0.0079,"Schott, n=2 m=4",3.186038800E+00,-1.38E-02,2.961401700E-02,1.238372700E-03,-8.01E-05,7.233063500E-06,,,99.80%,99.70%,99.70%,99.50%,99.30%,98.80%,96.30%,92.10%,2.70%,Suitable,Not Specified,Not Specified,
943,Sumita,Lanthanide,K-VC90,1.8528,39,38.8,1.8463,1.8528,1.858,1.8682,1.8807,0.02186,0.00647,0.01253,0.295974,0.573193,-0.0054,"Schott, n=2 m=4",3.329931600E+00,-1.37E-02,3.408833200E-02,1.097954800E-03,-2.80E-05,5.172898000E-06,,,99.30%,99.30%,98.70%,98.20%,98.20%,96.60%,91.30%,82.30%,5.94%,Suitable,Not Specified,Not Specified,
944,Sumita,Lanthanide,K-VC91,1.8866,35,34.7,1.8792,1.8866,1.8926,1.9045,1.9193,0.02536,0.00744,0.01477,0.293375,0.582413,-0.0029,"Schott, n=2 m=4",3.439805400E+00,-1.47E-02,3.819438500E-02,1.857205300E-03,-1.05E-04,1.221316300E-05,,,99.80%,99.50%,99.30%,99.10%,98.00%,95.70%,79.50%,55.70%,15.74%,Suitable,Not Specified,Not Specified,
945,Sumita,Lanthanide,K-VC99,1.8506,41.6,41.4,1.8445,1.8506,1.8555,1.865,1.8765,0.02044,0.00609,0.01153,0.297945,0.56409,-0.0101,"Schott, n=2 m=4",3.329476500E+00,-1.53E-02,3.194127700E-02,1.007874500E-03,-2.84E-05,3.488686000E-06,,,99.80%,99.40%,99.50%,99.50%,99.10%,98.10%,94.50%,88.40%,3.99%,Suitable,Not Specified,Not Specified,
946,Sumita,Lanthanide,K-VC100,1.804,43.6,43.3,1.7985,1.804,1.8084,1.8169,1.8273,0.01844,0.00551,0.01038,0.298807,0.562907,-0.0079,"Schott, n=2 m=4",3.171278900E+00,-1.49E-02,2.816243100E-02,8.303733200E-04,-1.87E-05,2.680786500E-06,,,99.60%,99.40%,99.40%,99.40%,99.10%,98.20%,95.00%,89.30%,3.62%,Suitable,Not Specified,Not Specified,
947,Sumita,Lanthanide,K-VC179,1.7989,41.8,41.6,1.7932,1.7989,1.8034,1.8123,1.8231,0.01909,0.00568,0.01082,0.297538,0.566789,-0.0069,"Schott, n=2 m=4",3.149483900E+00,-1.38E-02,2.918544000E-02,8.069093300E-04,-6.17E-06,2.394014600E-06,,,99.80%,99.80%,99.80%,99.80%,99.80%,99.30%,93.40%,81.80%,6.41%,Suitable,Not Specified,Not Specified,
948,Sumita,Lanthanide,K-VC181,1.8106,41.1,40.9,1.8047,1.8106,1.8152,1.8244,1.8356,0.0197,0.00585,0.01121,0.296954,0.569036,-0.006,"Schott, n=2 m=4",3.188689500E+00,-1.38E-02,2.963161700E-02,1.065950100E-03,-3.78E-05,4.396662900E-06,,,99.80%,99.80%,99.80%,99.80%,99.70%,99.00%,95.40%,88.90%,3.89%,Suitable,Not Specified,Not Specified,
949,Sumita,Lanthanide,K-VC185,1.8538,40.6,40.4,1.8475,1.8538,1.8588,1.8685,1.8805,0.02103,0.00625,0.01192,0.297194,0.566809,-0.0089,"Schott, n=2 m=4",3.338067700E+00,-1.50E-02,3.273941400E-02,1.104894700E-03,-3.86E-05,4.593189300E-06,,,99.60%,99.60%,99.20%,99.10%,98.50%,97.30%,93.90%,89.20%,3.69%,Suitable,Not Specified,Not Specified,
950,Sumita,Silicate,K-CD45,1.6932,33.7,33.5,1.6872,1.6932,1.6981,1.7078,1.7199,0.02056,0.00601,0.01215,0.292315,0.590953,0.0035,"Schott, n=2 m=4",2.780768000E+00,-1.14E-02,2.823867000E-02,9.260712000E-04,5.961509800E-06,5.599622700E-06,,,99.80%,99.80%,99.70%,99.70%,98.80%,97.30%,89.30%,75.50%,8.64%,Suitable,Not Specified,Not Specified,
951,Sumita,Silicate,K-CD120,1.7225,29.2,29,1.7153,1.7225,1.7283,1.7401,1.755,0.02472,0.00716,0.01492,0.289644,0.60356,0.009,"Schott, n=2 m=4",2.863066200E+00,-1.20E-02,3.270627900E-02,1.682111600E-03,-7.48E-05,1.469688300E-05,,,99.80%,99.30%,99.20%,99.20%,97.90%,96.50%,84.60%,63.90%,12.62%,Suitable,Not Specified,Not Specified,
952,Sumita,Silicate,K-CD300,1.6922,29.6,29.4,1.6854,1.6922,1.6977,1.7088,1.7228,0.02336,0.00677,0.01404,0.289812,0.601027,0.0067,"Schott, n=2 m=4",2.766070200E+00,-1.03E-02,3.060382400E-02,1.606980100E-03,-8.52E-05,1.407629500E-05,,,99.80%,99.80%,99.80%,99.40%,98.50%,97.30%,89.40%,69.30%,10.64%,Suitable,Not Specified,Not Specified,
953,Sumita,Silicate,K-LCV93,1.6652,47.3,47.1,1.661,1.6652,1.6685,1.675,1.6829,0.01406,0.00422,0.00784,0.300142,0.55761,-0.0066,"Schott, n=2 m=4",2.715701400E+00,-1.23E-02,1.929915600E-02,7.610801900E-04,-4.49E-05,3.341349900E-06,,,99.80%,99.80%,99.80%,99.80%,99.80%,99.80%,96.90%,91.80%,2.87%,Suitable,Not Specified,Not Specified,
954,Sumita,Silicate,K-LCV161,1.6182,45.3,45,1.6141,1.6182,1.6214,1.6278,1.6355,0.01364,0.00406,0.00776,0.297654,0.568915,0.001,"Schott, n=2 m=4",2.563847100E+00,-1.03E-02,1.868401100E-02,4.829022400E-04,-1.49E-06,2.048649400E-06,,,99.80%,99.40%,99.30%,99.30%,98.70%,98.20%,96.20%,94.00%,2.01%,Suitable,Not Specified,Not Specified,
955,Sumita,Silicate,K-ZnSF8,1.7143,38.9,38.6,1.7089,1.7143,1.7187,1.7272,1.7378,0.01838,0.00544,0.01056,0.295974,0.574538,-0.0037,"Schott, n=2 m=4",2.860033700E+00,-1.21E-02,2.613130600E-02,9.130326800E-04,-3.05E-05,4.891802000E-06,,,99.80%,99.80%,99.60%,99.60%,99.30%,98.80%,95.80%,90.00%,3.43%,Suitable,Not Specified,Not Specified,
956,Sumita,Niobophosphate,K-PSFn1,1.9068,21.2,21,1.8947,1.9068,1.9169,1.9375,1.9646,0.04287,0.0121,0.0271,0.2829,0.631444,0.0225,"Schott, n=2 m=4",3.440763700E+00,-1.58E-02,5.902424900E-02,3.564755600E-03,-1.26E-04,4.030924500E-05,,,99.50%,99.10%,98.80%,97.20%,93.60%,87.30%,30.30%,,25.18%,Suitable,Not Specified,Not Specified,Solarization improves internal transmittance.
957,Sumita,Niobophosphate,K-PSFn2,2.0017,20.6,20.5,1.988,2.0017,2.0131,2.0365,2.0673,0.04852,0.0137,0.0307,0.2824,0.633553,0.0241,"Schott, n=2 m=4",3.769950300E+00,-1.30E-02,7.231051900E-02,3.512307200E-03,-1.04E-05,3.861578100E-05,,,98.90%,96.70%,95.20%,94.80%,87.10%,74.40%,12.20%,,31.00%,Suitable,Not Specified,Not Specified,Solarization improves internal transmittance.
958,Sumita,Niobophosphate,K-PSFn3,1.8392,23.9,23.7,1.8292,1.8392,1.8475,1.8643,1.8862,0.03517,0.01,0.0219,0.2849,0.621837,0.018,"Schott, n=2 m=4",3.226891400E+00,-1.46E-02,4.776386900E-02,2.717363700E-03,-9.57E-05,2.709784500E-05,,,99.70%,99.70%,99.70%,99.10%,96.70%,93.60%,58.50%,13.00%,31.38%,Suitable,Not Specified,Not Specified,Solarization improves internal transmittance.
959,Sumita,Niobophosphate,K-PSFn166,1.663,34.4,34.2,1.6574,1.663,1.6676,1.6766,1.688,0.01926,0.00563,0.01138,0.292316,0.590862,0.0047,"Schott, n=2 m=4",2.686676800E+00,-1.09E-02,2.559570400E-02,1.048301400E-03,-3.39E-05,7.705820100E-06,,,99.80%,99.80%,99.80%,99.50%,99.00%,98.40%,95.50%,89.10%,3.73%,Suitable,Not Specified,Not Specified,
960,Sumita,Niobophosphate,K-PSFn185,1.8507,26.9,26.7,1.8416,1.8507,1.8582,1.8732,1.8926,0.03161,0.0091,0.0194,0.2873,0.613097,0.0141,"Schott, n=2 m=4",3.282126600E+00,-1.38E-02,4.485795400E-02,2.029018900E-03,-1.56E-05,1.607264300E-05,,,99.80%,99.70%,99.50%,99.50%,98.60%,97.20%,83.20%,48.20%,18.07%,Suitable,Not Specified,Not Specified,Solarization improves internal transmittance.
961,Sumita,Niobophosphate,K-PSFn190,1.9046,21.5,21.3,1.8927,1.9046,1.9145,1.9348,1.9614,0.04209,0.0119,0.0266,0.2837,0.632217,0.024,"Schott, n=2 m=4",3.436717300E+00,-1.63E-02,5.727017800E-02,3.822747900E-03,-1.92E-04,4.410643700E-05,,,99.70%,99.70%,99.50%,98.90%,97.40%,94.30%,45.60%,1.50%,36.58%,Suitable,Not Specified,Not Specified,Solarization improves internal transmittance.
962,Sumita,Niobophosphate,K-PSFn202,2.0196,21.5,21.3,2.0062,2.0196,2.0308,2.0537,2.0839,0.04753,0.01345,0.03026,0.282979,0.636651,0.029,"Schott, n=2 m=4",3.850878900E+00,-1.65E-02,6.609606600E-02,5.848052100E-03,-5.06E-04,7.655866900E-05,,,99.60%,99.60%,99.20%,99.20%,98.70%,96.10%,12.60%,,32.58%,Suitable,Not Specified,Not Specified,
963,Sumita,Niobophosphate,K-PSFn214P,2.144,17.8,17.6,2.1261,2.144,2.1591,2.1905,2.233,0.06443,0.01793,0.04246,0.278287,0.65901,0.0448,"Schott, n=2 m=4",4.269400700E+00,-1.39E-02,9.567179400E-02,6.550552700E-03,-2.82E-04,9.804128100E-05,,,98.70%,98.60%,98.50%,97.20%,83.50%,56.90%,,,16.76%,Suitable,Not Specified,Not Specified,
964,Sumita,Silicate,K-PG325,1.5067,70.5,70.2,1.5045,1.5067,1.5084,1.5117,1.5156,0.00719,0.0022,0.00387,0.305981,0.538248,0.0124,"Schott, n=2 m=4",2.243350200E+00,-7.04E-03,9.593274600E-03,1.936461600E-04,-9.86E-06,6.108878500E-07,,,99.80%,99.80%,99.80%,99.80%,99.60%,99.40%,99.10%,98.80%,0.38%,Suitable,Not Specified,Not Specified,
965,Sumita,Silicate,K-PG375,1.5425,62.9,62.6,1.5399,1.5425,1.5446,1.5485,1.5532,0.00862,0.00263,0.00469,0.305104,0.544084,0.0056,"Schott, n=2 m=4",2.345943000E+00,-7.73E-03,1.178366400E-02,2.523918500E-04,-1.24E-05,8.754005700E-07,,,99.80%,99.80%,99.80%,99.80%,99.60%,99.40%,99.30%,98.60%,0.42%,Suitable,Not Specified,Not Specified,
966,Sumita,Silicate,K-FK5,1.4875,70.4,70.2,1.4854,1.4875,1.4891,1.4923,1.4959,0.00692,0.00214,0.00366,0.309249,0.528902,0.0032,"Schott, n=2 m=4",2.189197000E+00,-9.76E-03,8.691738200E-03,2.364662300E-04,-1.77E-05,9.698963100E-07,,,99.60%,99.20%,98.90%,98.50%,97.80%,97.80%,97.50%,97.50%,0.82%,Not Specified,Not Specified,Not Specified,
967,Sumita,Silicate,K-BK7,1.5163,64.1,63.8,1.5139,1.5163,1.5183,1.5219,1.5262,0.00806,0.00248,0.00431,0.307692,0.534739,-0.0014,"Schott, n=2 m=4",2.270577800E+00,-1.01E-02,1.041499900E-02,2.887251700E-04,-2.22E-05,1.425855900E-06,,,99.80%,99.80%,99.80%,99.80%,99.80%,99.60%,99.60%,99.20%,0.21%,Not Specified,Not Specified,Not Specified,
968,Sumita,Silicate,K-BPG2,1.5592,53.9,53.6,1.5561,1.5592,1.5617,1.5664,1.5722,0.01038,0.00314,0.00571,0.302505,0.550096,-0.0035,"Schott, n=2 m=4",2.390928400E+00,-9.02E-03,1.403661400E-02,3.310842800E-04,-9.99E-06,1.107090600E-06,,,98.90%,98.90%,98.20%,97.80%,97.10%,96.40%,93.00%,83.20%,5.30%,Not Specified,Not Specified,Not Specified,
969,Sumita,Silicate,K-PSKn2,1.618,63.4,63,1.615,1.618,1.6203,1.6248,1.6301,0.00975,0.00297,0.00529,0.304615,0.542564,0.0055,"Schott, n=2 m=4",2.578886000E+00,-1.04E-02,1.423356300E-02,1.248302100E-04,1.747767200E-05,-9.62E-07,,,99.60%,99.20%,98.90%,98.50%,97.80%,97.50%,93.00%,82.00%,5.95%,Not Specified,Not Specified,Not Specified,
970,Sumita,Silicate,K-SK4,1.6127,58.6,58.3,1.6095,1.6127,1.6152,1.62,1.6257,0.01046,0.00318,0.0057,0.304015,0.544933,-0.0006,"Schott, n=2 m=4",2.558772600E+00,-9.81E-03,1.484056300E-02,3.193166000E-04,-1.02E-05,6.651879400E-07,,,99.60%,99.60%,99.60%,99.20%,99.20%,98.90%,97.80%,96.40%,1.13%,Not Specified,Not Specified,Not Specified,
971,Sumita,Silicate,K-SK5,1.5891,61.2,61,1.5862,1.5891,1.5914,1.5958,1.601,0.00962,0.00294,0.00519,0.305613,0.539501,-0.0012,"Schott, n=2 m=4",2.489541900E+00,-1.14E-02,1.244840100E-02,5.578113300E-04,-5.06E-05,2.867950800E-06,,,99.60%,99.40%,98.90%,98.90%,98.90%,98.40%,98.00%,96.80%,0.89%,Not Specified,Not Specified,Not Specified,
972,Sumita,Silicate,K-SK7,1.6073,59.5,59.3,1.6042,1.6073,1.6097,1.6144,1.6199,0.01021,0.00311,0.00555,0.304603,0.543585,-0.0001,"Schott, n=2 m=4",2.542927700E+00,-1.03E-02,1.435694400E-02,3.143387200E-04,-1.08E-05,6.810089200E-07,,,99.60%,98.90%,98.20%,97.80%,97.10%,96.40%,95.40%,93.70%,1.93%,Not Specified,Not Specified,Not Specified,
973,Sumita,Silicate,K-SK14,1.6031,60.7,60.4,1.6001,1.6031,1.6055,1.61,1.6154,0.00994,0.00303,0.00538,0.304829,0.541247,-0.0011,"Schott, n=2 m=4",2.531389400E+00,-1.10E-02,1.380354400E-02,2.980388900E-04,-6.25E-06,2.568602400E-07,,,99.60%,99.60%,99.40%,99.30%,99.20%,98.80%,98.10%,96.70%,1.00%,Not Specified,Not Specified,Not Specified,
974,Sumita,Silicate,K-SK15,1.623,58.1,57.9,1.6197,1.623,1.6255,1.6305,1.6363,0.01072,0.00326,0.00583,0.304104,0.543843,-0.0024,"Schott, n=2 m=4",2.591850800E+00,-1.06E-02,1.441169500E-02,6.322696100E-04,-5.79E-05,3.419317200E-06,,,99.60%,99.60%,99.60%,99.20%,99.20%,98.90%,97.10%,94.70%,1.74%,Not Specified,Not Specified,Not Specified,
975,Sumita,Silicate,K-SK16,1.6204,60.3,60.1,1.6173,1.6204,1.6229,1.6276,1.6331,0.01029,0.00314,0.00557,0.305151,0.541302,-0.0017,"Schott, n=2 m=4",2.584362900E+00,-1.07E-02,1.494360400E-02,2.000799400E-04,4.562459500E-06,-1.23E-07,,,99.60%,99.20%,98.90%,97.80%,97.80%,97.10%,96.40%,94.00%,1.81%,Not Specified,Not Specified,Not Specified,
976,Sumita,Silicate,K-SK16RH,1.6204,60.3,60.1,1.6173,1.6204,1.6229,1.6276,1.6331,0.01029,0.0031,0.0056,0.3061,0.541302,-0.0017,"Schott, n=2 m=4",2.585330300E+00,-1.17E-02,1.449652400E-02,3.287161000E-04,-1.58E-05,1.101618300E-06,,,99.60%,99.60%,99.60%,99.60%,99.60%,99.60%,99.20%,96.40%,1.12%,Not Specified,Not Specified,Not Specified,Transmission improved type.
977,Sumita,Silicate,K-SK18,1.6385,55.5,55.2,1.6351,1.6385,1.6413,1.6466,1.6529,0.01151,0.00348,0.00632,0.302346,0.549088,-0.0018,"Schott, n=2 m=4",2.638322900E+00,-1.08E-02,1.615341400E-02,4.667395400E-04,-2.54E-05,1.970316500E-06,,,99.60%,99.60%,98.90%,98.90%,98.50%,97.80%,93.00%,78.30%,7.30%,Not Specified,Not Specified,Not Specified,
978,Sumita,Silicate,K-SK18RH,1.6385,55.5,55.2,1.6351,1.6385,1.6413,1.6466,1.6529,0.01151,0.0035,0.0063,0.3023,0.549088,-0.0018,"Schott, n=2 m=4",2.636894200E+00,-9.98E-03,1.715141300E-02,1.164422300E-04,3.418994500E-05,-1.86E-06,,,99.60%,99.20%,98.90%,98.90%,98.90%,97.50%,96.40%,93.00%,2.20%,Not Specified,Not Specified,Not Specified,Transmission improved type.
979,Sumita,Silicate,K-SSK1,1.6172,54,53.8,1.6138,1.6172,1.6199,1.6252,1.6314,0.01142,0.00345,0.00626,0.302102,0.548161,-0.0052,"Schott, n=2 m=4",2.569217300E+00,-1.00E-02,1.606709500E-02,3.986811500E-04,-1.57E-05,1.177403300E-06,,,99.80%,99.80%,99.80%,99.80%,99.80%,99.50%,99.00%,98.20%,0.58%,Not Specified,Not Specified,Not Specified,
980,Sumita,Silicate,K-SSK3,1.6148,51.1,50.8,1.6112,1.6148,1.6177,1.6232,1.6299,0.01203,0.00363,0.00663,0.301746,0.551122,-0.0071,"Schott, n=2 m=4",2.558117800E+00,-9.34E-03,1.727950800E-02,3.423223900E-04,-8.15E-06,1.131445400E-06,,,99.60%,99.60%,99.60%,99.50%,99.40%,98.80%,97.70%,95.00%,1.61%,Not Specified,Not Specified,Not Specified,
981,Sumita,Silicate,K-SSK4,1.6177,55.1,54.8,1.6143,1.6177,1.6203,1.6255,1.6316,0.01121,0.00339,0.00613,0.302409,0.546833,-0.0047,"Schott, n=2 m=4",2.574931300E+00,-1.20E-02,1.366375700E-02,9.968754900E-04,-9.36E-05,4.629733000E-06,,,99.80%,99.80%,99.80%,99.80%,99.80%,99.60%,99.10%,98.60%,0.45%,Not Specified,Not Specified,Not Specified,
982,Sumita,Silicate,K-SSK9,1.6201,49.8,49.5,1.6164,1.6201,1.6231,1.6288,1.6358,0.01245,0.00373,0.00697,0.299598,0.559839,-0.0004,"Schott, n=2 m=4",2.573791700E+00,-9.35E-03,1.764520900E-02,3.576508100E-04,1.161443400E-06,1.160340000E-06,,,99.60%,99.60%,98.90%,98.50%,97.80%,97.10%,91.60%,78.60%,7.19%,Not Specified,Not Specified,Not Specified,
983,Sumita,Silicate,K-BaF8,1.6237,47.1,46.8,1.6198,1.6237,1.6269,1.633,1.6405,0.01325,0.00398,0.00748,0.300377,0.564528,0.0001,"Schott, n=2 m=4",2.583056200E+00,-1.13E-02,1.881746400E-02,2.706330900E-04,2.152756100E-05,7.776194100E-07,,,99.30%,99.30%,99.10%,99.00%,98.60%,96.30%,88.50%,71.20%,9.88%,Not Specified,Not Specified,Not Specified,
984,Sumita,Silicate,K-BaF9,1.6433,47.8,47.4,1.6393,1.6433,1.6465,1.6527,1.6603,0.01347,0.00402,0.00761,0.298441,0.564959,0.0012,"Schott, n=2 m=4",2.645539900E+00,-1.10E-02,1.895520700E-02,4.080074300E-04,9.934634000E-06,9.319790200E-07,,,99.60%,99.30%,99.00%,99.10%,97.80%,95.90%,83.00%,55.40%,15.46%,Not Specified,Not Specified,Not Specified,
985,Sumita,Silicate,K-BaFn1,1.6825,44.5,44.2,1.6779,1.6825,1.6862,1.6933,1.702,0.01535,0.00456,0.00874,0.297068,0.569381,0.0001,"Schott, n=2 m=4",2.766929700E+00,-1.17E-02,2.151984000E-02,7.081028100E-04,-2.50E-05,3.774794600E-06,,,99.80%,99.80%,99.60%,99.50%,99.00%,97.70%,91.20%,77.20%,7.93%,Not Specified,Not Specified,Not Specified,
986,Sumita,Silicate,K-BaFn3,1.6642,49.2,48.9,1.6602,1.6642,1.6674,1.6737,1.6812,0.0135,0.00405,0.00755,0.3,0.559259,-0.0024,"Schott, n=2 m=4",2.712894400E+00,-1.06E-02,1.965363200E-02,4.005116500E-04,1.162653900E-06,1.157958900E-06,,,99.60%,99.60%,99.10%,98.90%,98.30%,96.60%,89.30%,72.80%,9.33%,Not Specified,Not Specified,Not Specified,
987,Sumita,Silicate,K-BaSF4,1.6513,38.3,38.1,1.6463,1.6513,1.6553,1.6633,1.6731,0.01699,0.005,0.00983,0.294291,0.578576,-0.0007,"Schott, n=2 m=4",2.659050100E+00,-1.19E-02,2.185629000E-02,1.176180700E-03,-7.86E-05,8.141383500E-06,,,99.70%,99.70%,99.50%,99.50%,98.10%,96.40%,87.60%,68.70%,10.88%,Not Specified,Not Specified,Not Specified,
988,Sumita,Silicate,K-BaSF5,1.6032,42.5,42.2,1.599,1.6032,1.6066,1.6132,1.6213,0.01419,0.0042,0.0081,0.295983,0.570825,-0.0017,"Schott, n=2 m=4",2.516576200E+00,-1.18E-02,1.763159400E-02,9.583405200E-04,-6.76E-05,6.254339300E-06,,,99.80%,99.80%,99.50%,99.30%,98.70%,97.30%,88.80%,70.90%,10.13%,Not Specified,Not Specified,Not Specified,
989,Sumita,Silicate,K-BaSF12,1.67,39.2,38.9,1.6649,1.67,1.674,1.682,1.6919,0.01709,0.00505,0.00985,0.295494,0.57636,-0.0019,"Schott, n=2 m=4",2.720132500E+00,-1.28E-02,2.235917000E-02,1.106035100E-03,-5.60E-05,5.899855800E-06,,,99.80%,99.80%,99.80%,99.80%,99.20%,98.40%,94.70%,88.10%,4.16%,Not Specified,Not Specified,Not Specified,
990,Sumita,Lanthanide,K-LaK6,1.6425,58.1,57.9,1.6391,1.6425,1.6451,1.6502,1.6562,0.01106,0.00336,0.00602,0.303797,0.544304,-0.0024,"Schott, n=2 m=4",2.653265700E+00,-1.16E-02,1.595563700E-02,2.381128300E-04,1.716545900E-05,-1.41E-06,,,99.60%,99.60%,99.20%,98.50%,98.50%,97.50%,95.70%,93.00%,2.30%,Not Specified,Not Specified,Not Specified,
991,Sumita,Lanthanide,K-LaK7,1.6516,58.3,58.1,1.6482,1.6516,1.6543,1.6594,1.6655,0.01118,0.0034,0.00608,0.304114,0.543828,-0.0021,"Schott, n=2 m=4",2.683573700E+00,-1.21E-02,1.519348900E-02,6.484798700E-04,-5.24E-05,2.830145200E-06,,,99.60%,99.20%,98.50%,98.50%,98.50%,97.50%,94.70%,89.60%,3.35%,Not Specified,Not Specified,Not Specified,
992,Sumita,Lanthanide,K-LaK8,1.713,53.9,53.7,1.709,1.713,1.7162,1.7222,1.7294,0.01323,0.00402,0.00723,0.303855,0.546485,-0.0075,"Schott, n=2 m=4",2.879714200E+00,-1.50E-02,1.933782000E-02,4.837996300E-04,-1.14E-05,7.048427500E-07,,,99.60%,98.90%,97.50%,97.10%,96.40%,94.40%,87.70%,75.60%,8.09%,Not Specified,Not Specified,Not Specified,
993,Sumita,Lanthanide,K-LaK9,1.691,54.8,54.5,1.6872,1.691,1.694,1.6998,1.7067,0.01262,0.00381,0.0069,0.301902,0.546751,-0.005,"Schott, n=2 m=4",2.806508600E+00,-1.21E-02,1.850972300E-02,4.568965200E-04,-1.53E-05,1.001850900E-06,,,99.20%,98.90%,98.20%,97.50%,97.20%,96.10%,93.00%,87.20%,4.03%,Not Specified,Not Specified,Not Specified,
994,Sumita,Lanthanide,K-LaK10,1.72,50.3,50.1,1.7157,1.72,1.7234,1.73,1.7379,0.01431,0.00431,0.00793,0.301188,0.554158,-0.0056,"Schott, n=2 m=4",2.896074700E+00,-1.17E-02,2.159925400E-02,4.381103800E-04,5.752903000E-06,-1.74E-07,,,99.60%,99.20%,98.20%,97.90%,97.20%,95.80%,91.40%,83.40%,5.47%,Not Specified,Not Specified,Not Specified,
995,Sumita,Lanthanide,K-LaK11,1.6583,57.3,57,1.6548,1.6583,1.6611,1.6663,1.6726,0.01149,0.00349,0.00627,0.303742,0.545692,-0.0018,"Schott, n=2 m=4",2.703071000E+00,-1.16E-02,1.644090700E-02,4.404467800E-04,-2.19E-05,1.353100200E-06,,,99.60%,99.20%,98.50%,98.20%,97.50%,97.20%,95.10%,91.40%,2.69%,Not Specified,Not Specified,Not Specified,
996,Sumita,Lanthanide,K-LaK12,1.6779,55.5,55.2,1.6742,1.6779,1.6808,1.6864,1.6931,0.01221,0.00369,0.00669,0.302211,0.547912,-0.0028,"Schott, n=2 m=4",2.764438800E+00,-1.18E-02,1.795717300E-02,3.473313400E-04,3.643961700E-06,-3.29E-07,,,99.60%,98.90%,98.20%,97.50%,97.10%,96.40%,93.00%,85.70%,4.55%,Not Specified,Not Specified,Not Specified,
997,Sumita,Lanthanide,K-LaK13,1.6935,53.4,53.1,1.6896,1.6935,1.6966,1.7026,1.7097,0.01299,0.00391,0.00716,0.301001,0.551193,-0.0034,"Schott, n=2 m=4",2.810645900E+00,-1.02E-02,2.047301000E-02,9.789718900E-05,3.378933000E-05,-1.19E-06,,,99.60%,98.90%,98.90%,98.20%,97.50%,97.50%,94.70%,90.30%,3.07%,Not Specified,Not Specified,Not Specified,
998,Sumita,Lanthanide,K-LaK14,1.6968,55.6,55.5,1.693,1.6968,1.6998,1.7055,1.7123,0.01253,0.00381,0.00679,0.30407,0.541899,-0.0087,"Schott, n=2 m=4",2.827720600E+00,-1.38E-02,1.798470000E-02,5.777788400E-04,-3.77E-05,2.293591800E-06,,,99.20%,98.50%,97.50%,96.40%,96.40%,95.00%,89.60%,77.00%,7.37%,Not Specified,Not Specified,Not Specified,
999,Sumita,Lanthanide,K-LaK18,1.7292,54.7,54.5,1.7251,1.7292,1.7323,1.7384,1.7457,0.01334,0.00406,0.00725,0.304348,0.543478,-0.0092,"Schott, n=2 m=4",2.933379600E+00,-1.49E-02,2.020743200E-02,4.123858900E-04,-1.23E-05,1.143699400E-06,,,99.60%,99.60%,98.90%,97.80%,97.50%,96.40%,91.60%,81.70%,6.10%,Not Specified,Not Specified,Not Specified,
1000,Sumita,Lanthanide,K-LaKn2,1.6405,60.1,60,1.6373,1.6405,1.643,1.6479,1.6537,0.01065,0.00325,0.00575,0.305164,0.539906,-0.0031,"Schott, n=2 m=4",2.649845600E+00,-1.31E-02,1.488707900E-02,3.621869000E-04,-1.15E-05,6.130094500E-07,,,99.60%,99.20%,98.90%,98.50%,98.20%,97.50%,95.00%,89.60%,3.34%,Not Specified,Not Specified,Not Specified,
1001,Sumita,Lanthanide,K-LaKn7,1.67,51.7,51.5,1.6661,1.67,1.6731,1.6791,1.6862,0.01295,0.0039,0.00717,0.301158,0.553668,-0.0032,"Schott, n=2 m=4",2.735741000E+00,-1.15E-02,1.797503500E-02,7.202028800E-04,-5.19E-05,3.598008700E-06,,,99.60%,99.20%,98.20%,97.50%,97.10%,95.70%,91.00%,81.70%,6.01%,Not Specified,Not Specified,Not Specified,
1002,Sumita,Lanthanide,K-LaKn12,1.7335,51.2,51,1.7292,1.7335,1.7369,1.7435,1.7514,0.01432,0.00432,0.00787,0.301676,0.549581,-0.008,"Schott, n=2 m=4",2.941090300E+00,-1.18E-02,2.246612600E-02,3.476197700E-04,-1.76E-06,1.030437300E-06,,,99.60%,99.60%,99.20%,99.20%,98.90%,97.50%,93.70%,84.80%,5.14%,Not Specified,Not Specified,Not Specified,
1003,Sumita,Lanthanide,K-LaKn14,1.741,52.7,52.5,1.7367,1.741,1.7444,1.7508,1.7585,0.01407,0.00427,0.00768,0.303483,0.545842,-0.0095,"Schott, n=2 m=4",2.971354900E+00,-1.50E-02,2.074838100E-02,6.823928700E-04,-4.59E-05,3.015147900E-06,,,99.60%,99.60%,99.60%,99.60%,99.20%,98.50%,94.90%,89.30%,3.69%,Not Specified,Not Specified,Not Specified,
1004,Sumita,Lanthanide,K-LaF2,1.744,44.9,44.6,1.7391,1.744,1.7479,1.7557,1.765,0.01658,0.00493,0.00937,0.297346,0.565139,-0.0036,"Schott, n=2 m=4",2.969235000E+00,-1.24E-02,2.417883800E-02,8.706315300E-04,-4.42E-05,4.474298700E-06,,,99.60%,99.20%,98.20%,97.50%,96.40%,94.70%,87.40%,73.00%,9.06%,Not Specified,Not Specified,Not Specified,
1005,Sumita,Lanthanide,K-LaF3,1.717,47.9,47.6,1.7125,1.717,1.7206,1.7275,1.7359,0.01498,0.00448,0.00837,0.299065,0.558745,-0.0046,"Schott, n=2 m=4",2.884935800E+00,-1.27E-02,2.117049800E-02,8.511775400E-04,-4.90E-05,3.736170900E-06,,,99.60%,98.50%,97.10%,97.10%,96.40%,94.40%,89.60%,81.30%,6.06%,Not Specified,Not Specified,Not Specified,
1006,Sumita,Lanthanide,K-LaFn1,1.685,49.2,48.9,1.6808,1.685,1.6883,1.6948,1.7025,0.01392,0.00417,0.00778,0.299569,0.558908,-0.0024,"Schott, n=2 m=4",2.783103700E+00,-1.24E-02,1.832816200E-02,1.071452300E-03,-8.56E-05,5.424722500E-06,,,99.60%,99.60%,98.90%,98.90%,97.10%,95.70%,93.00%,81.00%,6.28%,Not Specified,Not Specified,Not Specified,
1007,Sumita,Lanthanide,K-LaFn2,1.697,48.5,48.2,1.6927,1.697,1.7004,1.7071,1.7151,0.01438,0.0043,0.00806,0.299026,0.560501,-0.0016,"Schott, n=2 m=4",2.820958100E+00,-1.24E-02,1.929917000E-02,1.043675600E-03,-7.79E-05,5.136540900E-06,,,99.60%,99.60%,98.90%,98.90%,98.20%,96.40%,91.60%,81.70%,6.22%,Not Specified,Not Specified,Not Specified,
1008,Sumita,Lanthanide,K-LaFn3,1.7,48,47.7,1.6956,1.7,1.7035,1.7102,1.7184,0.01459,0.00436,0.00816,0.298835,0.559287,-0.0044,"Schott, n=2 m=4",2.827081000E+00,-1.02E-02,2.122409700E-02,6.653956000E-04,-3.33E-05,3.164290000E-06,,,99.60%,99.60%,98.90%,98.20%,97.80%,96.40%,93.00%,83.20%,5.54%,Not Specified,Not Specified,Not Specified,
1009,Sumita,Lanthanide,K-LaFn5,1.743,49.2,49,1.7385,1.743,1.7466,1.7535,1.7619,0.01509,0.00455,0.00835,0.301524,0.553347,-0.0084,"Schott, n=2 m=4",2.974661800E+00,-1.55E-02,2.167637600E-02,7.907947000E-04,-3.51E-05,2.123540100E-06,,,99.60%,99.60%,99.60%,99.60%,99.10%,97.70%,90.00%,77.80%,7.82%,Not Specified,Not Specified,Not Specified,
1010,Sumita,Lanthanide,K-LaFn9,1.764,40.3,40,1.7584,1.764,1.7685,1.7774,1.7883,0.01895,0.0056,0.01091,0.295515,0.575726,-0.0004,"Schott, n=2 m=4",3.032871000E+00,-1.39E-02,2.355488900E-02,2.422614500E-03,-2.56E-04,1.791214900E-05,,,99.60%,99.20%,98.90%,97.50%,95.70%,92.30%,77.70%,52.90%,16.36%,Not Specified,Not Specified,Not Specified,
1011,Sumita,Lanthanide,K-LaFn11,1.7201,46,45.7,1.7155,1.7201,1.7239,1.7311,1.7399,0.01566,0.00467,0.00882,0.298212,0.563218,-0.0038,"Schott, n=2 m=4",2.891700900E+00,-1.19E-02,2.255893300E-02,7.920423100E-04,-4.08E-05,4.137304500E-06,,,99.60%,99.60%,98.90%,98.90%,97.50%,96.40%,90.60%,78.90%,7.17%,Not Specified,Not Specified,Not Specified,
1012,Sumita,Lanthanide,K-LaSKn1,1.755,52.4,52.1,1.7506,1.755,1.7584,1.7651,1.7729,0.01442,0.00437,0.00789,0.303051,0.547157,-0.009,"Schott, n=2 m=4",3.017602800E+00,-1.51E-02,2.195951400E-02,5.214452800E-04,-1.87E-05,1.636936500E-06,,,99.60%,99.60%,99.60%,99.60%,99.60%,99.60%,94.40%,86.40%,4.77%,Not Specified,Not Specified,Not Specified,
1013,Sumita,Lanthanide,K-LaSFn1,1.8061,40.7,40.5,1.8002,1.8061,1.8108,1.82,1.8312,0.01979,0.00588,0.01122,0.29712,0.566953,-0.0088,"Schott, n=2 m=4",3.170447800E+00,-1.29E-02,3.071132800E-02,9.146755200E-04,-4.22E-05,5.885503000E-06,,,99.60%,99.60%,99.60%,99.60%,98.70%,96.50%,88.50%,76.50%,8.32%,Not Specified,Not Specified,Not Specified,
1014,Sumita,Lanthanide,K-LaSFn2,1.805,39.6,39.3,1.799,1.805,1.8098,1.8193,1.8309,0.02034,0.00603,0.01162,0.29646,0.571288,-0.0063,"Schott, n=2 m=4",3.166647200E+00,-1.48E-02,3.036612300E-02,1.094289400E-03,-4.21E-05,5.718677900E-06,,,99.80%,99.80%,99.80%,99.80%,99.40%,97.10%,87.80%,73.10%,9.61%,Not Specified,Not Specified,Not Specified,
1015,Sumita,Lanthanide,K-LaSFn3,1.7995,42.3,42,1.7939,1.7995,1.804,1.8128,1.8235,0.0189,0.00562,0.01072,0.297354,0.567196,-0.006,"Schott, n=2 m=4",3.150722600E+00,-1.25E-02,2.991069700E-02,5.073310600E-04,3.627886800E-05,-2.50E-08,,,99.40%,99.60%,99.50%,99.40%,99.10%,98.20%,95.60%,91.30%,2.93%,Not Specified,Not Specified,Not Specified,
1016,Sumita,Lanthanide,K-LaSFn4,1.785,43.7,43.4,1.7796,1.785,1.7893,1.7976,1.8077,0.01798,0.00538,0.01013,0.299221,0.563404,-0.0077,"Schott, n=2 m=4",3.104998400E+00,-1.33E-02,2.750652600E-02,7.545162100E-04,-1.66E-05,2.780481000E-06,,,99.60%,99.60%,99.00%,99.40%,98.60%,96.70%,91.00%,82.00%,6.26%,Not Specified,Not Specified,Not Specified,
1017,Sumita,Lanthanide,K-LaSFn6,1.804,46.6,46.3,1.7988,1.804,1.8081,1.8161,1.8257,0.01726,0.00518,0.0096,0.300116,0.556199,-0.0096,"Schott, n=2 m=4",3.176602400E+00,-1.52E-02,2.667440500E-02,7.467451300E-04,-2.64E-05,2.751498100E-06,,,99.60%,99.60%,98.70%,98.00%,95.80%,92.80%,87.30%,79.70%,7.12%,Not Specified,Not Specified,Not Specified,
1018,Sumita,Lanthanide,K-LaSFn7,1.7725,49.6,49.3,1.7678,1.7725,1.7762,1.7834,1.792,0.01558,0.00471,0.00859,0.302311,0.551348,-0.0097,"Schott, n=2 m=4",3.072880600E+00,-1.48E-02,2.406414200E-02,4.996149700E-04,1.285280700E-06,5.226207400E-07,,,99.60%,99.60%,99.50%,99.30%,99.10%,98.30%,95.10%,89.20%,3.66%,Not Specified,Not Specified,Not Specified,
1019,Sumita,Lanthanide,K-LaSFn8,1.835,42.7,42.5,1.8292,1.835,1.8396,1.8487,1.8597,0.01954,0.00583,0.01101,0.298362,0.56346,-0.0093,"Schott, n=2 m=4",3.276732100E+00,-1.51E-02,3.075344500E-02,7.835057800E-04,-3.46E-06,2.054257300E-06,,,98.70%,99.50%,99.30%,99.50%,98.60%,97.50%,89.20%,77.50%,7.85%,Not Specified,Not Specified,Not Specified,
1020,Sumita,Lanthanide,K-LaSFn8W,1.8349,42.7,42.4,1.8291,1.8349,1.8396,1.8486,1.8596,0.01956,0.0058,0.011,0.2986,0.563395,-0.0093,"Schott, n=2 m=4",3.276444000E+00,-1.52E-02,3.067830300E-02,7.939596000E-04,8.267897900E-07,1.391356200E-06,,,99.80%,99.80%,99.80%,99.80%,99.60%,99.00%,97.10%,94.10%,2.05%,Not Specified,Not Specified,Not Specified,Transmission improved type.
1021,Sumita,Lanthanide,K-LaSFn9,1.816,46.7,46.4,1.8108,1.816,1.8202,1.8282,1.838,0.01748,0.00524,0.00973,0.299771,0.556636,-0.0086,"Schott, n=2 m=4",3.218443300E+00,-1.49E-02,2.692619000E-02,8.740974800E-04,-4.03E-05,3.167774500E-06,,,99.60%,99.20%,97.80%,97.10%,96.40%,95.40%,87.40%,73.30%,8.93%,Not Specified,Not Specified,Not Specified,
1022,Sumita,Lanthanide,K-LaSFn10,1.8155,44.4,44.2,1.81,1.8155,1.8199,1.8284,1.8386,0.01836,0.00551,0.01028,0.300109,0.559913,-0.0095,"Schott, n=2 m=4",3.212813700E+00,-1.56E-02,2.824929900E-02,8.643960700E-04,-2.92E-05,2.991253500E-06,,,99.60%,99.20%,97.80%,97.10%,96.40%,94.00%,85.70%,71.90%,9.50%,Not Specified,Not Specified,Not Specified,
1023,Sumita,Lanthanide,K-LaSFn14,1.834,37.3,37.1,1.8274,1.834,1.8393,1.8498,1.8627,0.02233,0.00658,0.01293,0.294671,0.579042,-0.0024,"Schott, n=2 m=4",3.264319100E+00,-1.63E-02,3.202838000E-02,1.527185400E-03,-4.78E-05,5.734590700E-06,,,99.60%,99.60%,98.70%,98.20%,96.40%,92.60%,74.70%,48.50%,18.18%,Not Specified,Not Specified,Not Specified,
1024,Sumita,Lanthanide,K-LaSFn16,1.7883,47.4,47.2,1.7833,1.7883,1.7923,1.7999,1.8092,0.01663,0.005,0.00922,0.300661,0.55442,-0.0104,"Schott, n=2 m=4",3.124535000E+00,-1.50E-02,2.479587800E-02,9.627155600E-04,-6.46E-05,4.616243700E-06,,,99.20%,98.50%,97.10%,97.10%,96.40%,95.40%,89.60%,78.30%,6.97%,Not Specified,Not Specified,Not Specified,
1025,Sumita,Lanthanide,K-LaSFn17,1.883,40.8,40.6,1.8766,1.883,1.8881,1.8982,1.9105,0.02164,0.00644,0.01228,0.297597,0.567468,-0.0081,"Schott, n=2 m=4",3.443411700E+00,-1.55E-02,3.369597500E-02,1.287857400E-03,-4.55E-05,3.867959000E-06,,,99.80%,99.80%,99.70%,99.70%,99.40%,98.80%,96.10%,91.80%,2.85%,Not Specified,Not Specified,Not Specified,
1026,Sumita,Lanthanide,K-LaSFn21,1.85,32.4,32.2,1.8424,1.85,1.8562,1.8686,1.8841,0.02623,0.00765,0.01554,0.291651,0.592451,0.0023,"Schott, n=2 m=4",3.304033800E+00,-1.60E-02,3.764598900E-02,2.153246400E-03,-2.05E-04,2.762321700E-05,,,99.40%,99.40%,98.60%,97.50%,95.00%,90.70%,64.50%,30.80%,24.62%,Not Specified,Not Specified,Not Specified,
1027,Sumita,Lanthanide,K-LaSFn22,1.898,34,33.8,1.8903,1.898,1.9043,1.9167,1.9322,0.0264,0.00774,0.01552,0.293182,0.587879,0.0009,"Schott, n=2 m=4",3.477103000E+00,-1.49E-02,4.019269900E-02,1.840493200E-03,-1.00E-04,1.434677600E-05,,,99.40%,99.40%,99.20%,99.10%,98.00%,95.40%,80.80%,56.60%,15.26%,Not Specified,Not Specified,Not Specified,
1028,Sumita,Lanthanide,K-LaSFn23,1.911,35.2,35,1.9034,1.911,1.9171,1.9293,1.9444,0.02587,0.00759,0.01509,0.29339,0.583301,-0.0019,"Schott, n=2 m=4",3.527427100E+00,-1.46E-02,4.039573900E-02,1.551748500E-03,-4.64E-05,9.151745800E-06,,,99.80%,99.50%,99.50%,99.30%,98.30%,96.00%,83.70%,64.60%,12.53%,Not Specified,Not Specified,Not Specified,
1029,Sumita,Titanate,K-SFLD1,1.7174,29.5,29.3,1.7103,1.7174,1.7231,1.7346,1.7493,0.02432,0.00705,0.01465,0.289885,0.602385,0.0075,"Schott, n=2 m=4",2.846567900E+00,-1.18E-02,3.276663100E-02,1.451422300E-03,-4.82E-05,1.298132400E-05,,,99.80%,99.80%,99.60%,99.30%,98.50%,97.10%,84.40%,54.90%,15.74%,Not Specified,Not Specified,Not Specified,
1030,Sumita,Titanate,K-SFLD2,1.6477,33.9,33.6,1.6421,1.6477,1.6522,1.6612,1.6725,0.01912,0.00559,0.01131,0.292364,0.591527,0.0049,"Schott, n=2 m=4",2.639007300E+00,-1.17E-02,2.419818900E-02,1.253660000E-03,-5.15E-05,7.754940500E-06,,,99.80%,99.80%,99.60%,99.60%,99.00%,98.20%,91.00%,68.80%,10.79%,Not Specified,Not Specified,Not Specified,
1031,Sumita,Titanate,K-SFLD4,1.7552,27.5,27.3,1.7473,1.7552,1.7617,1.7748,1.7916,0.02745,0.0079,0.01681,0.287796,0.612386,0.0145,"Schott, n=2 m=4",2.962175900E+00,-1.18E-02,3.764835300E-02,1.534160100E-03,-1.08E-05,1.378924000E-05,,,99.50%,99.50%,99.40%,99.40%,98.50%,96.60%,75.10%,31.80%,24.00%,Not Specified,Not Specified,Not Specified,
1032,Sumita,Titanate,K-SFLD5,1.6727,32.2,31.9,1.6666,1.6727,1.6776,1.6875,1.7,0.02089,0.00609,0.01248,0.291527,0.597415,0.007,"Schott, n=2 m=4",2.710230100E+00,-1.09E-02,2.953485400E-02,4.110711400E-04,9.734845200E-05,8.840278700E-07,,,98.90%,97.60%,97.20%,97.20%,94.80%,90.90%,72.80%,42.40%,19.74%,Not Specified,Not Specified,Not Specified,
1033,Sumita,Titanate,K-SFLD6,1.8052,25.4,25.2,1.7961,1.8052,1.8127,1.8278,1.8473,0.03171,0.00908,0.01949,0.286345,0.614633,0.0136,"Schott, n=2 m=4",3.117600900E+00,-1.21E-02,4.468974300E-02,1.657476500E-03,4.198444200E-05,1.291350000E-05,,,99.00%,97.80%,96.40%,95.70%,91.60%,86.40%,56.40%,16.10%,29.30%,Not Specified,Not Specified,Not Specified,
1034,Sumita,Titanate,K-SFLD8,1.6889,31.1,30.9,1.6825,1.6889,1.6942,1.7046,1.7179,0.02214,0.00644,0.01325,0.290876,0.598464,0.0062,"Schott, n=2 m=4",2.760922100E+00,-1.16E-02,2.930970100E-02,1.295719200E-03,-3.70E-05,9.872348100E-06,,,97.80%,96.10%,95.90%,95.90%,93.70%,90.60%,70.40%,24.10%,25.42%,Not Specified,Not Specified,Not Specified,
1035,Sumita,Titanate,K-SFLD8W,1.6891,31.2,30.9,1.6827,1.6891,1.6943,1.7048,1.718,0.02211,0.0064,0.0132,0.2908,0.598372,0.0063,"Schott, n=2 m=4",2.761603700E+00,-1.16E-02,2.925166300E-02,1.318368900E-03,-4.40E-05,1.048639000E-05,,,99.80%,99.80%,99.80%,99.60%,99.30%,98.80%,91.40%,67.10%,11.42%,Not Specified,Not Specified,Not Specified,Transmission improved type.
1036,Sumita,Titanate,K-SFLD10,1.7283,28.4,28.2,1.7209,1.7283,1.7343,1.7465,1.762,0.0256,0.00739,0.01555,0.288672,0.607422,0.0106,"Schott, n=2 m=4",2.879415700E+00,-1.22E-02,3.351206000E-02,1.876114900E-03,-9.87E-05,1.766733300E-05,,,98.50%,97.70%,97.70%,97.30%,95.40%,91.80%,51.80%,7.80%,33.06%,Not Specified,Not Specified,Not Specified,
1037,Sumita,Titanate,K-SFLD11,1.7847,25.9,25.7,1.776,1.7847,1.7919,1.8063,1.8249,0.0303,0.00868,0.0186,0.286469,0.613861,0.0134,"Schott, n=2 m=4",3.052913000E+00,-1.23E-02,4.148783700E-02,1.904376400E-03,-3.17E-05,1.732042500E-05,,,99.20%,97.10%,96.40%,95.70%,92.00%,87.40%,61.30%,15.10%,29.12%,Not Specified,Not Specified,Not Specified,
1038,Sumita,Titanate,K-SFLD14,1.7618,26.5,26.3,1.7536,1.7618,1.7686,1.7823,1.8,0.02873,0.00825,0.01765,0.287156,0.61434,0.0144,"Schott, n=2 m=4",2.978743300E+00,-1.18E-02,4.043299200E-02,1.140466800E-03,8.492961900E-05,8.409647000E-06,,,99.60%,97.60%,97.50%,97.20%,94.00%,89.60%,65.70%,19.60%,27.73%,Not Specified,Not Specified,Not Specified,
1039,Sumita,Titanate,K-SFLDn3,1.8467,23.8,23.6,1.8365,1.8467,1.8551,1.8721,1.8941,0.03553,0.01016,0.02202,0.285956,0.619758,0.0156,"Schott, n=2 m=4",3.251448100E+00,-1.35E-02,4.816410600E-02,3.077086800E-03,-1.65E-04,3.116076000E-05,,,99.80%,99.70%,99.20%,99.20%,98.30%,96.60%,78.30%,40.70%,20.81%,Not Specified,Not Specified,Not Specified,
1040,Sumita,Titanate,K-SFLDn3W,1.8467,23.8,23.6,1.8366,1.8467,1.8551,1.8721,1.8941,0.03552,0.0101,0.022,0.2855,0.620495,0.0159,"Schott, n=2 m=4",3.249734300E+00,-1.31E-02,5.021478400E-02,2.113282700E-03,2.671456200E-05,1.772863100E-05,,,99.80%,99.70%,99.50%,99.50%,98.60%,97.20%,83.20%,48.20%,18.07%,Not Specified,Not Specified,Not Specified,Transmission improved type.
1041,Sumita,Lanthanide,K-BOC30,2.0068,26.2,26,1.9958,2.0068,2.0159,2.0342,2.0577,0.03845,0.01105,0.02346,0.287386,0.610143,0.0099,"Schott, n=2 m=4",3.835695600E+00,-1.51E-02,6.003757000E-02,2.613525600E-03,-1.93E-05,2.012792200E-05,,,99.40%,98.80%,98.20%,97.20%,92.20%,83.80%,35.20%,6.90%,35.40%,Not Specified,Not Specified,Not Specified,
1042,Sumita,Lanthanide,K-GIR79,1.8592,33,32.8,1.8516,1.8592,1.8654,1.8776,1.8929,0.02601,0.00759,0.01528,0.291811,0.587466,-0.0017,"Schott, n=2 m=4",3.330955200E+00,-8.51E-03,4.033216600E-02,1.400981900E-03,-1.99E-05,7.117453000E-06,,,99.70%,99.60%,99.60%,98.80%,95.10%,88.20%,59.40%,35.80%,23.96%,Not Specified,Not Specified,Not Specified,
1043,Sumita,Lanthanide,K-GIR140,1.7511,43.1,42.8,1.7459,1.7511,1.7552,1.7633,1.7733,0.01743,0.00515,0.00991,0.295468,0.56856,-0.004,"Schott, n=2 m=4",2.985462800E+00,-6.59E-03,2.640791100E-02,8.469542300E-04,-3.25E-05,3.187854500E-06,,,99.80%,99.80%,99.80%,99.80%,99.80%,99.80%,98.30%,96.80%,1.12%,Not Specified,Not Specified,Not Specified,
1044,Sumita,Fluoride,K-FIR98UV,1.4254,97.8,97.4,1.424,1.4254,1.4264,1.4284,1.4307,0.00435,0.00133,0.00232,0.305747,0.533333,0.0533,"Schott, n=2 m=4",2.015801600E+00,-3.82E-03,5.806788700E-03,4.255874800E-05,7.662245500E-07,1.671681600E-09,,,99.80%,99.80%,99.80%,99.80%,99.80%,99.80%,99.80%,99.80%,0.00%,Suitable,Not Specified,Not Specified,
1045,Sumita,Fluoride,K-FIR100UV,1.4139,101,100.5,1.4126,1.4139,1.4149,1.4167,1.4189,0.0041,0.00126,0.00219,0.307317,0.534146,0.0598,"Schott, n=2 m=4",1.984546700E+00,-3.90E-03,5.333180400E-03,5.556115400E-05,-4.92E-07,2.656052300E-08,,,99.80%,99.80%,99.80%,99.80%,99.80%,99.80%,99.80%,99.80%,0.00%,Suitable,Not Specified,Not Specified,
1046,Zeon,Optical Resin,Zeonex 330R,0,#DIV/0!,,,,,,,0,0,0,#DIV/0!,#DIV/0!,,"Schott, n=2 m=4",2.239181750E+00,-8.25E-04,1.332360150E-02,2.596517150E-05,2.773571260E-05,-1.44E-06,,,,,,,,,,,,,,,
1047,Zeon,Optical Resin,Zeonex 350R,0,#DIV/0!,,,,,,,0,0,0,#DIV/0!,#DIV/0!,,"Schott, n=2 m=4",2.240544550E+00,-1.69E-03,1.162123900E-02,6.634546920E-04,-7.77E-05,4.849207760E-06,,,,,,,,,,,,,,,
1048,Zeon,Optical Resin,Zeonex 480R,0,#DIV/0!,,,,,,,0,0,0,#DIV/0!,#DIV/0!,,"Schott, n=2 m=4",2.285139460E+00,-7.13E-04,1.389696920E-02,1.790789970E-05,3.407160880E-05,-1.92E-06,,,,,,,,,,,,,,,
1049,Zeon,Optical Resin,Zeonex E48R,1.5311,55.75,55.34,1.5283,1.5311,1.5334,1.5378,1.5432,0.009526,0.002826,0.005361,0.296664,0.562719,0.01146,"Schott, n=2 m=4",2.301060780E+00,-1.29E-04,1.527704690E-02,-3.02E-04,7.897114440E-05,-4.13E-06,,,,,,,,,,,,,,,"Referenced 2017 data. dPg,F calculated using Ohara standard."
1050,Zeon,Optical Resin,Zeonex F52R,0,#DIV/0!,,,,,,,0,0,0,#DIV/0!,#DIV/0!,,"Schott, n=2 m=4",2.311528800E+00,-4.23E-04,1.562296040E-02,-4.47E-04,1.042100680E-04,-5.55E-06,,,,,,,,,,,,,,,
1051,Zeon,Optical Resin,Zeonex K22R,0,#DIV/0!,,,,,,,0,0,0,#DIV/0!,#DIV/0!,,"Schott, n=2 m=4",2.315636780E+00,-1.33E-03,1.321890190E-02,3.720040040E-04,-1.06E-05,1.255294250E-07,,,,,,,,,,,,,,,
1052,Zeon,Optical Resin,Zeonex K26R,0,#DIV/0!,,,,,,,0,0,0,#DIV/0!,#DIV/0!,,"Schott, n=2 m=4",2.315636780E+00,-1.33E-03,1.321890190E-02,3.720040040E-04,-1.06E-05,1.255294250E-07,,,,,,,,,,,,,,,
1053,Zeon,Optical Resin,Zeonex T26R,0,#DIV/0!,,,,,,,0,0,0,#DIV/0!,#DIV/0!,,"Schott, n=2 m=4",2.318026250E+00,-5.48E-04,1.482201310E-02,-1.45E-04,6.297882960E-05,-3.75E-06,,,,,,,,,,,,,,,
1054,Reference,Silicate,R-BK7,1.5168,64.17,63.96,1.5143,1.5168,1.5187,1.5224,1.5267,0.008054,0.00248,0.00429,0.3076,0.532655,-0.0009,"Sellmeier, n=3",1.039612120E+00,2.317923440E-01,1.010469450E+00,6.000698670E-03,2.001791440E-02,1.035606530E+02,320,290,99.80%,99.70%,99.70%,99.80%,99.60%,99.50%,99.70%,99.10%,0.23%,Not Specified,Not Specified,Not Specified,
1055,Reference,Titanate,R-F2,1.62,36.37,36.11,1.615,1.62,1.6241,1.6321,1.642,0.01705,0.00501,0.00994,0.2938,0.582991,0.0002,"Sellmeier, n=3",1.345333590E+00,2.090731760E-01,9.373571620E-01,9.977438710E-03,4.704507670E-02,1.118867640E+02,350,320,99.90%,99.90%,99.90%,99.90%,99.90%,99.80%,99.40%,98.50%,0.50%,Not Specified,Not Specified,Not Specified,
1056,Reference,Silicate,Fused Silica,1.4585,67.72,67.58,1.4565,1.4586,1.4602,1.4633,1.4668,0.00677,0.00209,0.00356,0.3093,0.525849,-0.002,"Sellmeier, n=3",6.963511000E-01,4.081467000E-01,8.974786000E-01,6.853370000E-02,1.162167000E-01,9.896161100E+00,180,165,93.40%,93.36%,93.30%,93.25%,93.20%,93.14%,92.96%,92.96%,0.17%,Limited,Yes,Available,Referenced Tosoh ED-H. Transmission INCLUDES reflectance losses.
1057,Reference,Silicate,Fused Silica,1.4585,67.83,67.68,1.4564,1.4585,1.4601,1.4632,1.4667,0.00676,0.00209,0.003567,0.3093,0.527663,-0.0021,"Sellmeier, n=3",5.651697630E-01,4.220927870E-01,1.689465000E-01,3.823156000E-03,1.144441800E-02,1.516970400E-02,180,165,,,,,99.85%,,,,,Limited,Yes,Available,Referenced Nikon NIFS-S. Spectral transmission data were not available.
1058,Reference,Silicate,Fused Silica,1.4584,67.87,67.71,1.4564,1.4584,1.4601,1.4631,1.4667,0.006755,0.00209,0.003564,0.3093,0.527609,-0.0019,"Sellmeier, n=3",5.901188680E-01,5.139683160E-01,8.991375160E-01,3.809408870E-03,1.265915720E-02,9.808766750E+01,,,,,,,99.87%,,,,,Limited,Yes,Available,Referenced Schott ML Q1. Spectral transmission data were not available.
1059,Reference,Fluoride,Fluorite1,1.4338,95.23,94.69,1.4325,1.4338,1.4349,1.437,1.4395,0.00456,0.00138,0.002458,0.3031,0.539035,0.0552,"Sellmeier, n=3",6.188140000E-01,4.198937000E-01,3.426299000E+00,2.759866000E-03,1.061251000E-02,1.068123000E-03,170,115,99.90%,99.90%,99.85%,99.79%,99.69%,99.63%,99.68%,99.76%,0.10%,Limited,Yes,Available,Referenced Hellma Lithotec Calcium Fluoride.
1060,Reference,Fluoride,Fluorite2,1.4338,95.26,94.72,1.4325,1.4338,1.4349,1.437,1.4395,0.004554,0.0138,0.002454,0.3031,0.538865,0.0553,"Sellmeier, n=3",5.817979650E-01,3.732323420E-01,8.367719600E-02,2.477442000E-03,1.032026000E-02,1.032347300E-02,170,115,99.90%,99.90%,99.85%,99.80%,99.70%,99.64%,99.68%,99.76%,0.10%,Limited,Yes,Available,Referenced Nikon NICF-S.
1061,Reference,Fluoride,Fluorite3,1.4338,95.17,94.63,1.4325,1.4338,1.435,1.4371,1.4398,0.00456,0.00138,0.002458,0.3031,0.538925,0.0552,"Sellmeier, n=3",6.300482000E-01,4.086471000E-01,5.864832000E-01,2.850724000E-03,1.069618000E-02,1.843724000E+02,170,115,99.90%,99.90%,99.85%,99.78%,99.68%,99.62%,99.68%,99.75%,0.11%,Limited,Yes,Available,Referenced Schott Lithotec CaF2.
,,,,,,,,,,,,,,,,,,,,,,,,,,,,,,,,,,,,,,,
,,,,,,,,,,,,,,,,,,,,,,,,,,,,,,,,,,,,,,,"Organized and maintained by Wavechaser. Last updated on Oct. 05, 2021."
,,,,,,,,,,,,,,,,,,,,,,,,,,,,,,,,,,,,,,,This document is initially organized and shared under the Fair Use protocol. It may be reused and reshared non-commercially with proper attributions.
